Repository: chem-data-extraction/MOF_dataset

# MOF-based gas adsorption dataset

This repository contains a reproducible course dataset project for metal-organic frameworks (MOFs) and gas adsorption capacity measurements.

## Scientific task

Collect adsorption measurements for MOF materials and relate gas capacity to material descriptors such as formula, pore size, surface area, and structural identifiers under defined experimental conditions.

## Record definition

One measurement record is one gas adsorption measurement for one MOF material under one defined set of conditions. Most records correspond to one pressure-capacity point from an isotherm.

## Dataset files

| Path | Description |
|---|---|
| `data/processed/mof_materials.csv` | final material table, one row per MOF identity |
| `data/processed/adsorption_measurements.csv` | final measurement table, one row per adsorption point |
| `data/processed/dataset.csv` | flat compatibility export for validators and quick preview |
| `data/extracted/pdf_parsed_records.csv` | parsed PDF measurement records |
| `data/extracted/pdf_parsed_materials.csv` | parsed PDF material descriptors |
| `data/extracted/web_parsed_records.csv` | parsed web/API measurement records |
| `data/extracted/web_parsed_materials.csv` | parsed web/API material descriptors |

The processed dataset currently contains 541 measurement records and 19 MOF material records. The normalized tables are the main publication format; `dataset.csv` is kept as a compatibility export.

## Repository structure

| Path | Role |
|---|---|
| `specs/` | schemas, source map, extraction manifests, cleaning pipeline, validation rules |
| `scripts/` | extraction, build, cleaning, and validation scripts |
| `data/raw/` | local PDFs and web/API snapshots used by parsers |
| `data/extracted/` | parsed source-specific outputs |
| `data/interim/` | merged dataset before final cleaning |
| `data/processed/` | final publication tables |
| `reports/` | practice reports and final report |
| `tests/` | regression tests for required artifacts |

## Reproduce the dataset

Install dependencies:

```bash
pip install -r requirements.txt
```

Build and validate the final publication tables:

```bash
py -3 scripts/build_dataset.py
py -3 scripts/clean_dataset.py
py -3 scripts/validate_project.py
py -3 -m pytest
```

Notes:

- `build_dataset.py` joins parsed PDF/web measurements with material descriptors and writes `data/interim/merged_records.csv`.
- `clean_dataset.py` normalizes missing values, deduplicates records, and writes the flat compatibility export plus the two processed tables.
- `validate_project.py` checks required files, schema alignment, unique identifiers, source identifiers, and numeric capacity values.
- `extract_pdf.py` and `extract_web.py` document the extraction approach and can be extended for future source expansion; the current release uses the four committed parsed CSV files in `data/extracted/`.

## Sources

Current parsed sources include:

- selected scientific PDFs for UiO-66-NH2, Cu-BTC/GO composites, and NPF-200;
- MOFX-DB JSON records for a small hMOF batch;
- NIST ISODB GitHub API mirror records for a Zr-fum hydrogen storage article.

Full source metadata are listed in `specs/source_map.json`.

## Reports

The five practice reports are in `reports/`:

1. `practice_01_record_and_schema.md`
2. `practice_02_source_map.md`
3. `practice_03_pdf_extraction.md`
4. `practice_04_web_extraction.md`
5. `practice_05_cleaning_publication.md`

The project summary is in `reports/final_report.md`.

File: data/extracted/normalized_preview/adsorption_measurements_preview.csv (part 1 of 6)
record_id,mof_id,gas_type,gas_name,temperature,temperature_unit,pressure,pressure_unit,capacity_value,capacity_unit,measurement_type,isotherm_id,DOI,publication_year,source_id,source_type,source_database,source_url,source_location,extraction_method,extraction_confidence,notes
candidate_uio66_nh2_co2_298k_1bar_pdf_p6,mof_uio66_nh2_sonochemical,CO2,carbon dioxide,25,C,1,bar,3.2,mmol/g,capacity,,10.1038/s41598-023-47221-6,2023,paper_uio66_nh2_sonochemical_2023,scientific_paper,,https://www.nature.com/articles/s41598-023-47221-6,pdf=uio66_nh2_sonochemical_2023; page=6; table_or_figure=Figure 6 / text paragraph,digitized_figure,medium,Candidate parsed value; needs final manual verification before moving to pdf_extracted_records.csv.
candidate_uio66_nh2_co2_298k_20bar_pdf_p6,mof_uio66_nh2_sonochemical,CO2,carbon dioxide,25,C,20,bar,18.05,mmol/g,capacity,,10.1038/s41598-023-47221-6,2023,paper_uio66_nh2_sonochemical_2023,scientific_paper,,https://www.nature.com/articles/s41598-023-47221-6,pdf=uio66_nh2_sonochemical_2023; page=6; table_or_figure=Text paragraph; high-pressure result refers to Fig. S1,digitized_figure,medium,"Candidate parsed value; source references supplementary Fig. S1, so verify against SI before final inclusion."
preview_uio66_figure6_digitized_points_uio_66_nh2_co2_25_0_000_1,mof_uio66_nh2_sonochemical,CO2,,25,C,0.000,bar,0.000,mmol/g,capacity,,10.1038/s41598-023-47221-6,2023,paper_uio66_nh2_sonochemical_2023,scientific_paper,,https://www.nature.com/articles/s41598-023-47221-6,Figure 6; series=CO2-Sonochemical-25C; synthesis_method=Sonochemical,digitized_figure,,
preview_uio66_figure6_digitized_points_uio_66_nh2_co2_25_0_125_2,mof_uio66_nh2_sonochemical,CO2,,25,C,0.125,bar,0.683,mmol/g,capacity,,10.1038/s41598-023-47221-6,2023,paper_uio66_nh2_sonochemical_2023,scientific_paper,,https://www.nature.com/articles/s41598-023-47221-6,Figure 6; series=CO2-Sonochemical-25C; synthesis_method=Sonochemical,digitized_figure,,
preview_uio66_figure6_digitized_points_uio_66_nh2_co2_25_0_250_3,mof_uio66_nh2_sonochemical,CO2,,25,C,0.250,bar,1.214,mmol/g,capacity,,10.1038/s41598-023-47221-6,2023,paper_uio66_nh2_sonochemical_2023,scientific_paper,,https://www.nature.com/articles/s41598-023-47221-6,Figure 6; series=CO2-Sonochemical-25C; synthesis_method=Sonochemical,digitized_figure,,
preview_uio66_figure6_digitized_points_uio_66_nh2_co2_25_0_375_4,mof_uio66_nh2_sonochemical,CO2,,25,C,0.375,bar,1.658,mmol/g,capacity,,10.1038/s41598-023-47221-6,2023,paper_uio66_nh2_sonochemical_2023,scientific_paper,,https://www.nature.com/articles/s41598-023-47221-6,Figure 6; series=CO2-Sonochemical-25C; synthesis_method=Sonochemical,digitized_figure,,
preview_uio66_figure6_digitized_points_uio_66_nh2_co2_25_0_500_5,mof_uio66_nh2_sonochemical,CO2,,25,C,0.500,bar,2.048,mmol/g,capacity,,10.1038/s41598-023-47221-6,2023,paper_uio66_nh2_sonochemical_2023,scientific_paper,,https://www.nature.com/articles/s41598-023-47221-6,Figure 6; series=CO2-Sonochemical-25C; synthesis_method=Sonochemical,digitized_figure,,
preview_uio66_figure6_digitized_points_uio_66_nh2_co2_25_0_625_6,mof_uio66_nh2_sonochemical,CO2,,25,C,0.625,bar,2.395,mmol/g,capacity,,10.1038/s41598-023-47221-6,2023,paper_uio66_nh2_sonochemical_2023,scientific_paper,,https://www.nature.com/articles/s41598-023-47221-6,Figure 6; series=CO2-Sonochemical-25C; synthesis_method=Sonochemical,digitized_figure,,
preview_uio66_figure6_digitized_points_uio_66_nh2_co2_25_0_750_7,mof_uio66_nh2_sonochemical,CO2,,25,C,0.750,bar,2.698,mmol/g,capacity,,10.1038/s41598-023-47221-6,2023,paper_uio66_nh2_sonochemical_2023,scientific_paper,,https://www.nature.com/articles/s41598-023-47221-6,Figure 6; series=CO2-Sonochemical-25C; synthesis_method=Sonochemical,digitized_figure,,
preview_uio66_figure6_digitized_points_uio_66_nh2_co2_25_0_875_8,mof_uio66_nh2_sonochemical,CO2,,25,C,0.875,bar,2.969,mmol/g,capacity,,10.1038/s41598-023-47221-6,2023,paper_uio66_nh2_sonochemical_2023,scientific_paper,,https://www.nature.com/articles/s41598-023-47221-6,Figure 6; series=CO2-Sonochemical-25C; synthesis_method=Sonochemical,digitized_figure,,
preview_uio66_figure6_digitized_points_uio_66_nh2_co2_25_1_000_9,mof_uio66_nh2_sonochemical,CO2,,25,C,1.000,bar,3.207,mmol/g,capacity,,10.1038/s41598-023-47221-6,2023,paper_uio66_nh2_sonochemical_2023,scientific_paper,,https://www.nature.com/articles/s41598-023-47221-6,Figure 6; series=CO2-Sonochemical-25C; synthesis_method=Sonochemical,digitized_figure,,
preview_uio66_figure6_digitized_points_uio_66_nh2_co2_25_0_000_10,mof_uio66_nh2_sonochemical,CO2,,25,C,0.000,bar,0.000,mmol/g,capacity,,10.1038/s41598-023-47221-6,2023,paper_uio66_nh2_sonochemical_2023,scientific_paper,,https://www.nature.com/articles/s41598-023-47221-6,Figure 6; series=CO2-Solvothermal-25C; synthesis_method=Solvothermal,digitized_figure,,
preview_uio66_figure6_digitized_points_uio_66_nh2_co2_25_0_125_11,mof_uio66_nh2_sonochemical,CO2,,25,C,0.125,bar,0.433,mmol/g,capacity,,10.1038/s41598-023-47221-6,2023,paper_uio66_nh2_sonochemical_2023,scientific_paper,,https://www.nature.com/articles/s41598-023-47221-6,Figure 6; series=CO2-Solvothermal-25C; synthesis_method=Solvothermal,digitized_figure,,
preview_uio66_figure6_digitized_points_uio_66_nh2_co2_25_0_250_12,mof_uio66_nh2_sonochemical,CO2,,25,C,0.250,bar,0.813,mmol/g,capacity,,10.1038/s41598-023-47221-6,2023,paper_uio66_nh2_sonochemical_2023,scientific_paper,,https://www.nature.com/articles/s41598-023-47221-6,Figure 6; series=CO2-Solvothermal-25C; synthesis_method=Solvothermal,digitized_figure,,
preview_uio66_figure6_digitized_points_uio_66_nh2_co2_25_0_375_13,mof_uio66_nh2_sonochemical,CO2,,25,C,0.375,bar,1.138,mmol/g,capacity,,10.1038/s41598-023-47221-6,2023,paper_uio66_nh2_sonochemical_2023,scientific_paper,,https://www.nature.com/articles/s41598-023-47221-6,Figure 6; series=CO2-Solvothermal-25C; synthesis_method=Solvothermal,digitized_figure,,
preview_uio66_figure6_digitized_points_uio_66_nh2_co2_25_0_500_14,mof_uio66_nh2_sonochemical,CO2,,25,C,0.500,bar,1.430,mmol/g,capacity,,10.1038/s41598-023-47221-6,2023,paper_uio66_nh2_sonochemical_2023,scientific_paper,,https://www.nature.com/articles/s41598-023-47221-6,Figure 6; series=CO2-Solvothermal-25C; synthesis_method=Solvothermal,digitized_figure,,
preview_uio66_figure6_digitized_points_uio_66_nh2_co2_25_0_625_15,mof_uio66_nh2_sonochemical,CO2,,25,C,0.625,bar,1.680,mmol/g,capacity,,10.1038/s41598-023-47221-6,2023,paper_uio66_nh2_sonochemical_2023,scientific_paper,,https://www.nature.com/articles/s41598-023-47221-6,Figure 6; series=CO2-Solvothermal-25C; synthesis_method=Solvothermal,digitized_figure,,
preview_uio66_figure6_digitized_points_uio_66_nh2_co2_25_0_750_16,mof_uio66_nh2_sonochemical,CO2,,25,C,0.750,bar,1.918,mmol/g,capacity,,10.1038/s41598-023-47221-6,2023,paper_uio66_nh2_sonochemical_2023,scientific_paper,,https://www.nature.com/articles/s41598-023-47221-6,Figure 6; series=CO2-Solvothermal-25C; synthesis_method=Solvothermal,digitized_figure,,
preview_uio66_figure6_digitized_points_uio_66_nh2_co2_25_0_875_17,mof_uio66_nh2_sonochemical,CO2,,25,C,0.875,bar,2.124,mmol/g,capacity,,10.1038/s41598-023-47221-6,2023,paper_uio66_nh2_sonochemical_2023,scientific_paper,,https://www.nature.com/articles/s41598-023-47221-6,Figure 6; series=CO2-Solvothermal-25C; synthesis_method=Solvothermal,digitized_figure,,
preview_uio66_figure6_digitized_points_uio_66_nh2_co2_25_1_000_18,mof_uio66_nh2_sonochemical,CO2,,25,C,1.000,bar,2.330,mmol/g,capacity,,10.1038/s41598-023-47221-6,2023,paper_uio66_nh2_sonochemical_2023,scientific_paper,,https://www.nature.com/articles/s41598-023-47221-6,Figure 6; series=CO2-Solvothermal-25C; synthesis_method=Solvothermal,digitized_figure,,
preview_uio66_figure6_digitized_points_uio_66_nh2_co2_50_0_000_19,mof_uio66_nh2_sonochemical,CO2,,50,C,0.000,bar,0.000,mmol/g,capacity,,10.1038/s41598-023-47221-6,2023,paper_uio66_nh2_sonochemical_2023,scientific_paper,,https://www.nature.com/articles/s41598-023-47221-6,Figure 6; series=CO2-Sonochemical-50C; synthesis_method=Sonochemical,digitized_figure,,
preview_uio66_figure6_digitized_points_uio_66_nh2_co2_50_0_125_20,mof_uio66_nh2_sonochemical,CO2,,50,C,0.125,bar,0.498,mmol/g,capacity,,10.1038/s41598-023-47221-6,2023,paper_uio66_nh2_sonochemical_2023,scientific_paper,,https://www.nature.com/articles/s41598-023-47221-6,Figure 6; series=CO2-Sonochemical-50C; synthesis_method=Sonochemical,digitized_figure,,
preview_uio66_figure6_digitized_points_uio_66_nh2_co2_50_0_250_21,mof_uio66_nh2_sonochemical,CO2,,50,C,0.250,bar,1.008,mmol/g,capacity,,10.1038/s41598-023-47221-6,2023,paper_uio66_nh2_sonochemical_2023,scientific_paper,,https://www.nature.com/articles/s41598-023-47221-6,Figure 6; series=CO2-Sonochemical-50C; synthesis_method=Sonochemical,digitized_figure,,
preview_uio66_figure6_digitized_points_uio_66_nh2_co2_50_0_375_22,mof_uio66_nh2_sonochemical,CO2,,50,C,0.375,bar,1.387,mmol/g,capacity,,10.1038/s41598-023-47221-6,2023,paper_uio66_nh2_sonochemical_2023,scientific_paper,,https://www.nature.com/articles/s41598-023-47221-6,Figure 6; series=CO2-Sonochemical-50C; synthesis_method=Sonochemical,digitized_figure,,
preview_uio66_figure6_digitized_points_uio_66_nh2_co2_50_0_500_23,mof_uio66_nh2_sonochemical,CO2,,50,C,0.500,bar,1.810,mmol/g,capacity,,10.1038/s41598-023-47221-6,2023,paper_uio66_nh2_sonochemical_2023,scientific_paper,,https://www.nature.com/articles/s41598-023-47221-6,Figure 6; series=CO2-Sonochemical-50C; synthesis_method=Sonochemical,digitized_figure,,
preview_uio66_figure6_digitized_points_uio_66_nh2_co2_50_0_625_24,mof_uio66_nh2_sonochemical,CO2,,50,C,0.625,bar,2.146,mmol/g,capacity,,10.1038/s41598-023-47221-6,2023,paper_uio66_nh2_sonochemical_2023,scientific_paper,,https://www.nature.com/articles/s41598-023-47221-6,Figure 6; series=CO2-Sonochemical-50C; synthesis_method=Sonochemical,digitized_figure,,
preview_uio66_figure6_digitized_points_uio_66_nh2_co2_50_0_750_25,mof_uio66_nh2_sonochemical,CO2,,50,C,0.750,bar,2.460,mmol/g,capacity,,10.1038/s41598-023-47221-6,2023,paper_uio66_nh2_sonochemical_2023,scientific_paper,,https://www.nature.com/articles/s41598-023-47221-6,Figure 6; series=CO2-Sonochemical-50C; synthesis_method=Sonochemical,digitized_figure,,
preview_uio66_figure6_digitized_points_uio_66_nh2_co2_50_0_875_26,mof_uio66_nh2_sonochemical,CO2,,50,C,0.875,bar,2.731,mmol/g,capacity,,10.1038/s41598-023-47221-6,2023,paper_uio66_nh2_sonochemical_2023,scientific_paper,,https://www.nature.com/articles/s41598-023-47221-6,Figure 6; series=CO2-Sonochemical-50C; synthesis_method=Sonochemical,digitized_figure,,
preview_uio66_figure6_digitized_points_uio_66_nh2_co2_50_1_000_27,mof_uio66_nh2_sonochemical,CO2,,50,C,1.000,bar,3.002,mmol/g,capacity,,10.1038/s41598-023-47221-6,2023,paper_uio66_nh2_sonochemical_2023,scientific_paper,,https://www.nature.com/articles/s41598-023-47221-6,Figure 6; series=CO2-Sonochemical-50C; synthesis_method=Sonochemical,digitized_figure,,
preview_uio66_figure6_digitized_points_uio_66_nh2_co2_50_0_000_28,mof_uio66_nh2_sonochemical,CO2,,50,C,0.000,bar,0.000,mmol/g,capacity,,10.1038/s41598-023-47221-6,2023,paper_uio66_nh2_sonochemical_2023,scientific_paper,,https://www.nature.com/articles/s41598-023-47221-6,Figure 6; series=CO2-Solvothermal-50C; synthesis_method=Solvothermal,digitized_figure,,
preview_uio66_figure6_digitized_points_uio_66_nh2_co2_50_0_125_29,mof_uio66_nh2_sonochemical,CO2,,50,C,0.125,bar,0.347,mmol/g,capacity,,10.1038/s41598-023-47221-6,2023,paper_uio66_nh2_sonochemical_2023,scientific_paper,,https://www.nature.com/articles/s41598-023-47221-6,Figure 6; series=CO2-Solvothermal-50C; synthesis_method=Solvothermal,digitized_figure,,
preview_uio66_figure6_digitized_points_uio_66_nh2_co2_50_0_250_30,mof_uio66_nh2_sonochemical,CO2,,50,C,0.250,bar,0.704,mmol/g,capacity,,10.1038/s41598-023-47221-6,2023,paper_uio66_nh2_sonochemical_2023,scientific_paper,,https://www.nature.com/articles/s41598-023-47221-6,Figure 6; series=CO2-Solvothermal-50C; synthesis_method=Solvothermal,digitized_figure,,
preview_uio66_figure6_digitized_points_uio_66_nh2_co2_50_0_375_31,mof_uio66_nh2_sonochemical,CO2,,50,C,0.375,bar,1.019,mmol/g,capacity,,10.1038/s41598-023-47221-6,2023,paper_uio66_nh2_sonochemical_2023,scientific_paper,,https://www.nature.com/articles/s41598-023-47221-6,Figure 6; series=CO2-Solvothermal-50C; synthesis_method=Solvothermal,digitized_figure,,
preview_uio66_figure6_digitized_points_uio_66_nh2_co2_50_0_500_32,mof_uio66_nh2_sonochemical,CO2,,50,C,0.500,bar,1.214,mmol/g,capacity,,10.1038/s41598-023-47221-6,2023,paper_uio66_nh2_sonochemical_2023,scientific_paper,,https://www.nature.com/articles/s41598-023-47221-6,Figure 6; series=CO2-Solvothermal-50C; synthesis_method=Solvothermal,digitized_figure,,
preview_uio66_figure6_digitized_points_uio_66_nh2_co2_50_0_625_33,mof_uio66_nh2_sonochemical,CO2,,50,C,0.625,bar,1.474,mmol/g,capacity,,10.1038/s41598-023-47221-6,2023,paper_uio66_nh2_sonochemical_2023,scientific_paper,,https://www.nature.com/articles/s41598-023-47221-6,Figure 6; series=CO2-Solvothermal-50C; synthesis_method=Solvothermal,digitized_figure,,
preview_uio66_figure6_digitized_points_uio_66_nh2_co2_50_0_750_34,mof_uio66_nh2_sonochemical,CO2,,50,C,0.750,bar,1.745,mmol/g,capacity,,10.1038/s41598-023-47221-6,2023,paper_uio66_nh2_sonochemical_2023,scientific_paper,,https://www.nature.com/articles/s41598-023-47221-6,Figure 6; series=CO2-Solvothermal-50C; synthesis_method=Solvothermal,digitized_figure,,
preview_uio66_figure6_digitized_points_uio_66_nh2_co2_50_0_875_35,mof_uio66_nh2_sonochemical,CO2,,50,C,0.875,bar,1.983,mmol/g,capacity,,10.1038/s41598-023-47221-6,2023,paper_uio66_nh2_sonochemical_2023,scientific_paper,,https://www.nature.com/articles/s41598-023-47221-6,Figure 6; series=CO2-Solvothermal-50C; synthesis_method=Solvothermal,digitized_figure,,
preview_uio66_figure6_digitized_points_uio_66_nh2_co2_50_1_000_36,mof_uio66_nh2_sonochemical,CO2,,50,C,1.000,bar,2.200,mmol/g,capacity,,10.1038/s41598-023-47221-6,2023,paper_uio66_nh2_sonochemical_2023,scientific_paper,,https://www.nature.com/articles/s41598-023-47221-6,Figure 6; series=CO2-Solvothermal-50C; synthesis_method=Solvothermal,digitized_figure,,
preview_uio66_figure6_digitized_points_uio_66_nh2_n2_25_0_000_37,mof_uio66_nh2_sonochemical,N2,,25,C,0.000,bar,0.000,mmol/g,capacity,,10.1038/s41598-023-47221-6,2023,paper_uio66_nh2_sonochemical_2023,scientific_paper,,https://www.nature.com/articles/s41598-023-47221-6,Figure 6; series=N2-Sonochemical-25C; synthesis_method=Sonochemical,digitized_figure,,
preview_uio66_figure6_digitized_points_uio_66_nh2_n2_25_0_125_38,mof_uio66_nh2_sonochemical,N2,,25,C,0.125,bar,,mmol/g,,,10.1038/s41598-023-47221-6,2023,paper_uio66_nh2_sonochemical_2023,scientific_paper,,https://www.nature.com/articles/s41598-023-47221-6,Figure 6; series=N2-Sonochemical-25C; synthesis_method=Sonochemical,digitized_figure,,
preview_uio66_figure6_digitized_points_uio_66_nh2_n2_25_0_250_39,mof_uio66_nh2_sonochemical,N2,,25,C,0.250,bar,,mmol/g,,,10.1038/s41598-023-47221-6,2023,paper_uio66_nh2_sonochemical_2023,scientific_paper,,https://www.nature.com/articles/s41598-023-47221-6,Figure 6; series=N2-Sonochemical-25C; synthesis_method=Sonochemical,digitized_figure,,
preview_uio66_figure6_digitized_points_uio_66_nh2_n2_25_0_375_40,mof_uio66_nh2_sonochemical,N2,,25,C,0.375,bar,,mmol/g,,,10.1038/s41598-023-47221-6,2023,paper_uio66_nh2_sonochemical_2023,scientific_paper,,https://www.nature.com/articles/s41598-023-47221-6,Figure 6; series=N2-Sonochemical-25C; synthesis_method=Sonochemical,digitized_figure,,
preview_uio66_figure6_digitized_points_uio_66_nh2_n2_25_0_500_41,mof_uio66_nh2_sonochemical,N2,,25,C,0.500,bar,,mmol/g,,,10.1038/s41598-023-47221-6,2023,paper_uio66_nh2_sonochemical_2023,scientific_paper,,https://www.nature.com/articles/s41598-023-47221-6,Figure 6; series=N2-Sonochemical-25C; synthesis_method=Sonochemical,digitized_figure,,
preview_uio66_figure6_digitized_points_uio_66_nh2_n2_25_0_625_42,mof_uio66_nh2_sonochemical,N2,,25,C,0.625,bar,0.130,mmol/g,capacity,,10.1038/s41598-023-47221-6,2023,paper_uio66_nh2_sonochemical_2023,scientific_paper,,https://www.nature.com/articles/s41598-023-47221-6,Figure 6; series=N2-Sonochemical-25C; synthesis_method=Sonochemical,digitized_figure,,
preview_uio66_figure6_digitized_points_uio_66_nh2_n2_25_0_750_43,mof_uio66_nh2_sonochemical,N2,,25,C,0.750,bar,0.163,mmol/g,capacity,,10.1038/s41598-023-47221-6,2023,paper_uio66_nh2_sonochemical_2023,scientific_paper,,https://www.nature.com/articles/s41598-023-47221-6,Figure 6; series=N2-Sonochemical-25C; synthesis_method=Sonochemical,digitized_figure,,
preview_uio66_figure6_digitized_points_uio_66_nh2_n2_25_0_875_44,mof_uio66_nh2_sonochemical,N2,,25,C,0.875,bar,0.184,mmol/g,capacity,,10.1038/s41598-023-47221-6,2023,paper_uio66_nh2_sonochemical_2023,scientific_paper,,https://www.nature.com/articles/s41598-023-47221-6,Figure 6; series=N2-Sonochemical-25C; synthesis_method=Sonochemical,digitized_figure,,
preview_uio66_figure6_digitized_points_uio_66_nh2_n2_25_1_000_45,mof_uio66_nh2_sonochemical,N2,,25,C,1.000,bar,0.206,mmol/g,capacity,,10.1038/s41598-023-47221-6,2023,paper_uio66_nh2_sonochemical_2023,scientific_paper,,https://www.nature.com/articles/s41598-023-47221-6,Figure 6; series=N2-Sonochemical-25C; synthesis_method=Sonochemical,digitized_figure,,
preview_uio66_figure6_digitized_points_uio_66_nh2_n2_25_0_000_46,mof_uio66_nh2_sonochemical,N2,,25,C,0.000,bar,0.000,mmol/g,capacity,,10.1038/s41598-023-47221-6,2023,paper_uio66_nh2_sonochemical_2023,scientific_paper,,https://www.nature.com/articles/s41598-023-47221-6,Figure 6; series=N2-Solvothermal-25C; synthesis_method=Solvothermal,digitized_figure,,
preview_uio66_figure6_digitized_points_uio_66_nh2_n2_25_0_125_47,mof_uio66_nh2_sonochemical,N2,,25,C,0.125,bar,0.054,mmol/g,capacity,,10.1038/s41598-023-47221-6,2023,paper_uio66_nh2_sonochemical_2023,scientific_paper,,https://www.nature.com/articles/s41598-023-47221-6,Figure 6; series=N2-Solvothermal-25C; synthesis_method=Solvothermal,digitized_figure,,
preview_uio66_figure6_digitized_points_uio_66_nh2_n2_25_0_250_48,mof_uio66_nh2_sonochemical,N2,,25,C,0.250,bar,0.087,mmol/g,capacity,,10.1038/s41598-023-47221-6,2023,paper_uio66_nh2_sonochemical_2023,scientific_paper,,https://www.nature.com/articles/s41598-023-47221-6,Figure 6; series=N2-Solvothermal-25C; synthesis_method=Solvothermal,digitized_figure,,
preview_uio66_figure6_digitized_points_uio_66_nh2_n2_25_0_375_49,mof_uio66_nh2_sonochemical,N2,,25,C,0.375,bar,0.130,mmol/g,capacity,,10.1038/s41598-023-47221-6,2023,paper_uio66_nh2_sonochemical_2023,scientific_paper,,https://www.nature.com/articles/s41598-023-47221-6,Figure 6; series=N2-Solvothermal-25C; synthesis_method=Solvothermal,digitized_figure,,
preview_uio66_figure6_digitized_points_uio_66_nh2_n2_25_0_500_50,mof_uio66_nh2_sonochemical,N2,,25,C,0.500,bar,0.163,mmol/g,capacity,,10.1038/s41598-023-47221-6,2023,paper_uio66_nh2_sonochemical_2023,scientific_paper,,https://www.nature.com/articles/s41598-023-47221-6,Figure 6; series=N2-Solvothermal-25C; synthesis_method=Solvothermal,digitized_figure,,
preview_uio66_figure6_digitized_points_uio_66_nh2_n2_25_0_625_51,mof_uio66_nh2_sonochemical,N2,,25,C,0.625,bar,0.195,mmol/g,capacity,,10.1038/s41598-023-47221-6,2023,paper_uio66_nh2_sonochemical_2023,scientific_paper,,https://www.nature.com/articles/s41598-023-47221-6,Figure 6; series=N2-Solvothermal-25C; synthesis_method=Solvothermal,digitized_figure,,
preview_uio66_figure6_digitized_points_uio_66_nh2_n2_25_0_750_52,mof_uio66_nh2_sonochemical,N2,,25,C,0.750,bar,0.228,mmol/g,capacity,,10.1038/s41598-023-47221-6,2023,paper_uio66_nh2_sonochemical_2023,scientific_paper,,https://www.nature.com/articles/s41598-023-47221-6,Figure 6; series=N2-Solvothermal-25C; synthesis_method=Solvothermal,digitized_figure,,
preview_uio66_figure6_digitized_points_uio_66_nh2_n2_25_0_875_53,mof_uio66_nh2_sonochemical,N2,,25,C,0.875,bar,0.260,mmol/g,capacity,,10.1038/s41598-023-47221-6,2023,paper_uio66_nh2_sonochemical_2023,scientific_paper,,https://www.nature.com/articles/s41598-023-47221-6,Figure 6; series=N2-Solvothermal-25C; synthesis_method=Solvothermal,digitized_figure,,
preview_uio66_figure6_digitized_points_uio_66_nh2_n2_25_1_000_54,mof_uio66_nh2_sonochemical,N2,,25,C,1.000,bar,0.293,mmol/g,capacity,,10.1038/s41598-023-47221-6,2023,paper_uio66_nh2_sonochemical_2023,scientific_paper,,https://www.nature.com/articles/s41598-023-47221-6,Figure 6; series=N2-Solvothermal-25C; synthesis_method=Solvothermal,digitized_figure,,
preview_uio66_figure6_digitized_points_uio_66_nh2_n2_50_0_000_55,mof_uio66_nh2_sonochemical,N2,,50,C,0.000,bar,0.000,mmol/g,capacity,,10.1038/s41598-023-47221-6,2023,paper_uio66_nh2_sonochemical_2023,scientific_paper,,https://www.nature.com/articles/s41598-023-47221-6,Figure 6; series=N2-Sonochemical-50C; synthesis_method=Sonochemical,digitized_figure,,
preview_uio66_figure6_digitized_points_uio_66_nh2_n2_50_0_125_56,mof_uio66_nh2_sonochemical,N2,,50,C,0.125,bar,,mmol/g,,,10.1038/s41598-023-47221-6,2023,paper_uio66_nh2_sonochemical_2023,scientific_paper,,https://www.nature.com/articles/s41598-023-47221-6,Figure 6; series=N2-Sonochemical-50C; synthesis_method=Sonochemical,digitized_figure,,
preview_uio66_figure6_digitized_points_uio_66_nh2_n2_50_0_250_57,mof_uio66_nh2_sonochemical,N2,,50,C,0.250,bar,0.033,mmol/g,capacity,,10.1038/s41598-023-47221-6,2023,paper_uio66_nh2_sonochemical_2023,scientific_paper,,https://www.nature.com/articles/s41598-023-47221-6,Figure 6; series=N2-Sonochemical-50C; synthesis_method=Sonochemical,digitized_figure,,
preview_uio66_figure6_digitized_points_uio_66_nh2_n2_50_0_375_58,mof_uio66_nh2_sonochemical,N2,,50,C,0.375,bar,0.054,mmol/g,capacity,,10.1038/s41598-023-47221-6,2023,paper_uio66_nh2_sonochemical_2023,scientific_paper,,https://www.nature.com/articles/s41598-023-47221-6,Figure 6; series=N2-Sonochemical-50C; synthesis_method=Sonochemical,digitized_figure,,
preview_uio66_figure6_digitized_points_uio_66_nh2_n2_50_0_500_59,mof_uio66_nh2_sonochemical,N2,,50,C,0.500,bar,0.076,mmol/g,capacity,,10.1038/s41598-023-47221-6,2023,paper_uio66_nh2_sonochemical_2023,scientific_paper,,https://www.nature.com/articles/s41598-023-47221-6,Figure 6; series=N2-Sonochemical-50C; synthesis_method=Sonochemical,digitized_figure,,
preview_uio66_figure6_digitized_points_uio_66_nh2_n2_50_0_625_60,mof_uio66_nh2_sonochemical,N2,,50,C,0.625,bar,0.098,mmol/g,capacity,,10.1038/s41598-023-47221-6,2023,paper_uio66_nh2_sonochemical_2023,scientific_paper,,https://www.nature.com/articles/s41598-023-47221-6,Figure 6; series=N2-Sonochemical-50C; synthesis_method=Sonochemical,digitized_figure,,
preview_uio66_figure6_digitized_points_uio_66_nh2_n2_50_0_750_61,mof_uio66_nh2_sonochemical,N2,,50,C,0.750,bar,0.119,mmol/g,capacity,,10.1038/s41598-023-47221-6,2023,paper_uio66_nh2_sonochemical_2023,scientific_paper,,https://www.nature.com/articles/s41598-023-47221-6,Figure 6; series=N2-Sonochemical-50C; synthesis_method=Sonochemical,digitized_figure,,
preview_uio66_figure6_digitized_points_uio_66_nh2_n2_50_0_875_62,mof_uio66_nh2_sonochemical,N2,,50,C,0.875,bar,0.152,mmol/g,capacity,,10.1038/s41598-023-47221-6,2023,paper_uio66_nh2_sonochemical_2023,scientific_paper,,https://www.nature.com/articles/s41598-023-47221-6,Figure 6; series=N2-Sonochemical-50C; synthesis_method=Sonochemical,digitized_figure,,
preview_uio66_figure6_digitized_points_uio_66_nh2_n2_50_1_000_63,mof_uio66_nh2_sonochemical,N2,,50,C,1.000,bar,0.173,mmol/g,capacity,,10.1038/s41598-023-47221-6,2023,paper_uio66_nh2_sonochemical_2023,scientific_paper,,https://www.nature.com/articles/s41598-023-47221-6,Figure 6; series=N2-Sonochemical-50C; synthesis_method=Sonochemical,digitized_figure,,
preview_uio66_figure6_digitized_points_uio_66_nh2_n2_50_0_000_64,mof_uio66_nh2_sonochemical,N2,,50,C,0.000,bar,0.000,mmol/g,capacity,,10.1038/s41598-023-47221-6,2023,paper_uio66_nh2_sonochemical_2023,scientific_paper,,https://www.nature.com/articles/s41598-023-47221-6,Figure 6; series=N2-Solvothermal-50C; synthesis_method=Solvothermal,digitized_figure,,
preview_uio66_figure6_digitized_points_uio_66_nh2_n2_50_0_125_65,mof_uio66_nh2_sonochemical,N2,,50,C,0.125,bar,0.043,mmol/g,capacity,,10.1038/s41598-023-47221-6,2023,paper_uio66_nh2_sonochemical_2023,scientific_paper,,https://www.nature.com/articles/s41598-023-47221-6,Figure 6; series=N2-Solvothermal-50C; synthesis_method=Solvothermal,digitized_figure,,
preview_uio66_figure6_digitized_points_uio_66_nh2_n2_50_0_250_66,mof_uio66_nh2_sonochemical,N2,,50,C,0.250,bar,0.054,mmol/g,capacity,,10.1038/s41598-023-47221-6,2023,paper_uio66_nh2_sonochemical_2023,scientific_paper,,https://www.nature.com/articles/s41598-023-47221-6,Figure 6; series=N2-Solvothermal-50C; synthesis_method=Solvothermal,digitized_figure,,
preview_uio66_figure6_digitized_points_uio_66_nh2_n2_50_0_375_67,mof_uio66_nh2_sonochemical,N2,,50,C,0.375,bar,0.087,mmol/g,capacity,,10.1038/s41598-023-47221-6,2023,paper_uio66_nh2_sonochemical_2023,scientific_paper,,https://www.nature.com/articles/s41598-023-47221-6,Figure 6; series=N2-Solvothermal-50C; synthesis_method=Solvothermal,digitized_figure,,
preview_uio66_figure6_digitized_points_uio_66_nh2_n2_50_0_500_68,mof_uio66_nh2_sonochemical,N2,,50,C,0.500,bar,0.119,mmol/g,capacity,,10.1038/s41598-023-47221-6,2023,paper_uio66_nh2_sonochemical_2023,scientific_paper,,https://www.nature.com/articles/s41598-023-47221-6,Figure 6; series=N2-Solvothermal-50C; synthesis_method=Solvothermal,digitized_figure,,
preview_uio66_figure6_digitized_points_uio_66_nh2_n2_50_0_625_69,mof_uio66_nh2_sonochemical,N2,,50,C,0.625,bar,0.152,mmol/g,capacity,,10.1038/s41598-023-47221-6,2023,paper_uio66_nh2_sonochemical_2023,scientific_paper,,https://www.nature.com/articles/s41598-023-47221-6,Figure 6; series=N2-Solvothermal-50C; synthesis_method=Solvothermal,digitized_figure,,
preview_uio66_figure6_digitized_points_uio_66_nh2_n2_50_0_750_70,mof_uio66_nh2_sonochemical,N2,,50,C,0.750,bar,0.184,mmol/g,capacity,,10.1038/s41598-023-47221-6,2023,paper_uio66_nh2_sonochemical_2023,scientific_paper,,https://www.nature.com/articles/s41598-023-47221-6,Figure 6; series=N2-Solvothermal-50C; synthesis_method=Solvothermal,digitized_figure,,
preview_uio66_figure6_digitized_points_uio_66_nh2_n2_50_0_875_71,mof_uio66_nh2_sonochemical,N2,,50,C,0.875,bar,0.217,mmol/g,capacity,,10.1038/s41598-023-47221-6,2023,paper_uio66_nh2_sonochemical_2023,scientific_paper,,https://www.nature.com/articles/s41598-023-47221-6,Figure 6; series=N2-Solvothermal-50C; synthesis_method=Solvothermal,digitized_figure,,
preview_uio66_figure6_digitized_points_uio_66_nh2_n2_50_1_000_72,mof_uio66_nh2_sonochemical,N2,,50,C,1.000,bar,0.238,mmol/g,capacity,,10.1038/s41598-023-47221-6,2023,paper_uio66_nh2_sonochemical_2023,scientific_paper,,https://www.nature.com/articles/s41598-023-47221-6,Figure 6; series=N2-Solvothermal-50C; synthesis_method=Solvothermal,digitized_figure,,
candidate_cu_btc_h2_77k_42atm_table1,cu_btc,H2,hydrogen,77,K,42,atm,2.81,wt%,capacity,,10.1039/c3ee23421e,2013,paper_nanosized_cu_mofs_go_gas_storage,scientific_paper,,local PDF: Nanosized-Cu-MOFs-induced-by-graphene-oxide-and-enhanced-gas-storage-capacity.pdf,pdf=nanosized_cu_mofs_go_gas_storage; page=4; table_or_figure=Table 1,pdf_table,high,Table 1 extraction preview.
candidate_cu_btc_co2_273k_1atm_table1,cu_btc,CO2,carbon dioxide,273,K,1,atm,6.39,mmol/g,capacity,,10.1039/c3ee23421e,2013,paper_nanosized_cu_mofs_go_gas_storage,scientific_paper,,local PDF: Nanosized-Cu-MOFs-induced-by-graphene-oxide-and-enhanced-gas-storage-capacity.pdf,pdf=nanosized_cu_mofs_go_gas_storage; page=4; table_or_figure=Table 1,pdf_table,high,Table 1 extraction preview.
candidate_cg_3_h2_77k_42atm_table1,cg_3,H2,hydrogen,77,K,42,atm,3.05,wt%,capacity,,10.1039/c3ee23421e,2013,paper_nanosized_cu_mofs_go_gas_storage,scientific_paper,,local PDF: Nanosized-Cu-MOFs-induced-by-graphene-oxide-and-enhanced-gas-storage-capacity.pdf,pdf=nanosized_cu_mofs_go_gas_storage; page=4; table_or_figure=Table 1,pdf_table,high,Table 1 extraction preview. 3 wt% GO composite
candidate_cg_3_co2_273k_1atm_table1,cg_3,CO2,carbon dioxide,273,K,1,atm,7.94,mmol/g,capacity,,10.1039/c3ee23421e,2013,paper_nanosized_cu_mofs_go_gas_storage,scientific_paper,,local PDF: Nanosized-Cu-MOFs-induced-by-graphene-oxide-and-enhanced-gas-storage-capacity.pdf,pdf=nanosized_cu_mofs_go_gas_storage; page=4; table_or_figure=Table 1,pdf_table,high,Table 1 extraction preview. 3 wt% GO composite
candidate_cg_9_h2_77k_42atm_table1,cg_9,H2,hydrogen,77,K,42,atm,3.58,wt%,capacity,,10.1039/c3ee23421e,2013,paper_nanosized_cu_mofs_go_gas_storage,scientific_paper,,local PDF: Nanosized-Cu-MOFs-induced-by-graphene-oxide-and-enhanced-gas-storage-capacity.pdf,pdf=nanosized_cu_mofs_go_gas_storage; page=4; table_or_figure=Table 1,pdf_table,high,Table 1 extraction preview. 9 wt% GO composite
candidate_cg_9_co2_273k_1atm_table1,cg_9,CO2,carbon dioxide,273,K,1,atm,8.26,mmol/g,capacity,,10.1039/c3ee23421e,2013,paper_nanosized_cu_mofs_go_gas_storage,scientific_paper,,local PDF: Nanosized-Cu-MOFs-induced-by-graphene-oxide-and-enhanced-gas-storage-capacity.pdf,pdf=nanosized_cu_mofs_go_gas_storage; page=4; table_or_figure=Table 1,pdf_table,high,Table 1 extraction preview. 9 wt% GO composite
candidate_cg_15_h2_77k_42atm_table1,cg_15,H2,hydrogen,77,K,42,atm,1.42,wt%,capacity,,10.1039/c3ee23421e,2013,paper_nanosized_cu_mofs_go_gas_storage,scientific_paper,,local PDF: Nanosized-Cu-MOFs-induced-by-graphene-oxide-and-enhanced-gas-storage-capacity.pdf,pdf=nanosized_cu_mofs_go_gas_storage; page=4; table_or_figure=Table 1,pdf_table,high,Table 1 extraction preview. 15 wt% GO composite
candidate_cg_15_co2_273k_1atm_table1,cg_15,CO2,carbon dioxide,273,K,1,atm,2.97,mmol/g,capacity,,10.1039/c3ee23421e,2013,paper_nanosized_cu_mofs_go_gas_storage,scientific_paper,,local PDF: Nanosized-Cu-MOFs-induced-by-graphene-oxide-and-enhanced-gas-storage-capacity.pdf,pdf=nanosized_cu_mofs_go_gas_storage; page=4; table_or_figure=Table 1,pdf_table,high,Table 1 extraction preview. 15 wt% GO composite
candidate_npf200_h2_total_77k_100bar_p6,npf_200,H2,hydrogen,77,K,100,bar,65.7,mmol/g,total adsorption capacity,,10.1002/adma.201907995,2020,paper_nihms_1670563,scientific_paper,,local PDF: nihms-1670563.pdf,pdf=nihms_1670563; page=6; table_or_figure=Text paragraph / Figure 3b,digitized_figure,medium,Text extraction preview; required MOF identity fields need verification before final dataset inclusion.
candidate_npf200_h2_working_77k_100_5bar_p6,npf_200,H2,hydrogen,77,K,100 to 5,bar,37.2,g/L,volumetric working capacity,,10.1002/adma.201907995,2020,paper_nihms_1670563,scientific_paper,,local PDF: nihms-1670563.pdf,pdf=nihms_1670563; page=6; table_or_figure=Text paragraph / Figure 3c,digitized_figure,medium,"Working capacity over pressure swing, not a single pressure point; schema decision needed before final inclusion."
candidate_npf200_h2_working_grav_77k_100_5bar_p6,npf_200,H2,hydrogen,77,K,100 to 5,bar,8.7,wt%,gravimetric working capacity,,10.1002/adma.201907995,2020,paper_nihms_1670563,scientific_paper,,local PDF: nihms-1670563.pdf,pdf=nihms_1670563; page=6; table_or_figure=Text paragraph,pdf_preview,medium,"Working capacity over pressure swing, not a single pressure point; schema decision needed before final inclusion."
preview_manual_visual_digitized_isotherms_cu_btc_co2_273_0_1,pdf_cu_btc,CO2,,273,K,0,atm,0,mmol/g,capacity,,10.1039/c3ee23421e,2013,pdf_nanosized_cu_mofs_go_gas_storage,scientific_paper,,local PDF: Nanosized-Cu-MOFs-induced-by-graphene-oxide-and-enhanced-gas-storage-capacity.pdf,pdf=nanosized_cu_mofs_go_gas_storage; figure=Cu-MOF_GO_Fig6_CO2_273K,digitized_figure,low,Approximate visual digitization; 1 atm values anchored to Table 1.
preview_manual_visual_digitized_isotherms_cu_btc_co2_273_0_1_2,pdf_cu_btc,CO2,,273,K,0.1,atm,1.4,mmol/g,capacity,,10.1039/c3ee23421e,2013,pdf_nanosized_cu_mofs_go_gas_storage,scientific_paper,,local PDF: Nanosized-Cu-MOFs-induced-by-graphene-oxide-and-enhanced-gas-storage-capacity.pdf,pdf=nanosized_cu_mofs_go_gas_storage; figure=Cu-MOF_GO_Fig6_CO2_273K,digitized_figure,low,Approximate visual digitization; 1 atm values anchored to Table 1.
preview_manual_visual_digitized_isotherms_cu_btc_co2_273_0_2_3,pdf_cu_btc,CO2,,273,K,0.2,atm,2.5,mmol/g,capacity,,10.1039/c3ee23421e,2013,pdf_nanosized_cu_mofs_go_gas_storage,scientific_paper,,local PDF: Nanosized-Cu-MOFs-induced-by-graphene-oxide-and-enhanced-gas-storage-capacity.pdf,pdf=nanosized_cu_mofs_go_gas_storage; figure=Cu-MOF_GO_Fig6_CO2_273K,digitized_figure,low,Approximate visual digitization; 1 atm values anchored to Table 1.
preview_manual_visual_digitized_isotherms_cu_btc_co2_273_0_3_4,pdf_cu_btc,CO2,,273,K,0.3,atm,3.4,mmol/g,capacity,,10.1039/c3ee23421e,2013,pdf_nanosized_cu_mofs_go_gas_storage,scientific_paper,,local PDF: Nanosized-Cu-MOFs-induced-by-graphene-oxide-and-enhanced-gas-storage-capacity.pdf,pdf=nanosized_cu_mofs_go_gas_storage; figure=Cu-MOF_GO_Fig6_CO2_273K,digitized_figure,low,Approximate visual digitization; 1 atm values anchored to Table 1.
preview_manual_visual_digitized_isotherms_cu_btc_co2_273_0_4_5,pdf_cu_btc,CO2,,273,K,0.4,atm,4.1,mmol/g,capacity,,10.1039/c3ee23421e,2013,pdf_nanosized_cu_mofs_go_gas_storage,scientific_paper,,local PDF: Nanosized-Cu-MOFs-induced-by-graphene-oxide-and-enhanced-gas-storage-capacity.pdf,pdf=nanosized_cu_mofs_go_gas_storage; figure=Cu-MOF_GO_Fig6_CO2_273K,digitized_figure,low,Approximate visual digitization; 1 atm values anchored to Table 1.
preview_manual_visual_digitized_isotherms_cu_btc_co2_273_0_5_6,pdf_cu_btc,CO2,,273,K,0.5,atm,4.8,mmol/g,capacity,,10.1039/c3ee23421e,2013,pdf_nanosized_cu_mofs_go_gas_storage,scientific_paper,,local PDF: Nanosized-Cu-MOFs-induced-by-graphene-oxide-and-enhanced-gas-storage-capacity.pdf,pdf=nanosized_cu_mofs_go_gas_storage; figure=Cu-MOF_GO_Fig6_CO2_273K,digitized_figure,low,Approximate visual digitization; 1 atm values anchored to Table 1.
preview_manual_visual_digitized_isotherms_cu_btc_co2_273_0_6_7,pdf_cu_btc,CO2,,273,K,0.6,atm,5.3,mmol/g,capacity,,10.1039/c3ee23421e,2013,pdf_nanosized_cu_mofs_go_gas_storage,scientific_paper,,local PDF: Nanosized-Cu-MOFs-induced-by-graphene-oxide-and-enhanced-gas-storage-capacity.pdf,pdf=nanosized_cu_mofs_go_gas_storage; figure=Cu-MOF_GO_Fig6_CO2_273K,digitized_figure,low,Approximate visual digitization; 1 atm values anchored to Table 1.
preview_manual_visual_digitized_isotherms_cu_btc_co2_273_0_7_8,pdf_cu_btc,CO2,,273,K,0.7,atm,5.7,mmol/g,capacity,,10.1039/c3ee23421e,2013,pdf_nanosized_cu_mofs_go_gas_storage,scientific_paper,,local PDF: Nanosized-Cu-MOFs-induced-by-graphene-oxide-and-enhanced-gas-storage-capacity.pdf,pdf=nanosized_cu_mofs_go_gas_storage; figure=Cu-MOF_GO_Fig6_CO2_273K,digitized_figure,low,Approximate visual digitization; 1 atm values anchored to Table 1.
preview_manual_visual_digitized_isotherms_cu_btc_co2_273_0_8_9,pdf_cu_btc,CO2,,273,K,0.8,atm,6.0,mmol/g,capacity,,10.1039/c3ee23421e,2013,pdf_nanosized_cu_mofs_go_gas_storage,scientific_paper,,local PDF: Nanosized-Cu-MOFs-induced-by-graphene-oxide-and-enhanced-gas-storage-capacity.pdf,pdf=nanosized_cu_mofs_go_gas_storage; figure=Cu-MOF_GO_Fig6_CO2_273K,digitized_figure,low,Approximate visual digitization; 1 atm values anchored to Table 1.
preview_manual_visual_digitized_isotherms_cu_btc_co2_273_0_9_10,pdf_cu_btc,CO2,,273,K,0.9,atm,6.2,mmol/g,capacity,,10.1039/c3ee23421e,2013,pdf_nanosized_cu_mofs_go_gas_storage,scientific_paper,,local PDF: Nanosized-Cu-MOFs-induced-by-graphene-oxide-and-enhanced-gas-storage-capacity.pdf,pdf=nanosized_cu_mofs_go_gas_storage; figure=Cu-MOF_GO_Fig6_CO2_273K,digitized_figure,low,Approximate visual digitization; 1 atm values anchored to Table 1.
preview_manual_visual_digitized_isotherms_cu_btc_co2_273_1_0_11,pdf_cu_btc,CO2,,273,K,1.0,atm,6.39,mmol/g,capacity,,10.1039/c3ee23421e,2013,pdf_nanosized_cu_mofs_go_gas_storage,scientific_paper,,local PDF: Nanosized-Cu-MOFs-induced-by-graphene-oxide-and-enhanced-gas-storage-capacity.pdf,pdf=nanosized_cu_mofs_go_gas_storage; figure=Cu-MOF_GO_Fig6_CO2_273K,digitized_figure,medium,Approximate visual digitization; 1 atm values anchored to Table 1.
preview_manual_visual_digitized_isotherms_cg_3_co2_273_0_12,pdf_cg_3,CO2,,273,K,0,atm,0,mmol/g,capacity,,10.1039/c3ee23421e,2013,pdf_nanosized_cu_mofs_go_gas_storage,scientific_paper,,local PDF: Nanosized-Cu-MOFs-induced-by-graphene-oxide-and-enhanced-gas-storage-capacity.pdf,pdf=nanosized_cu_mofs_go_gas_storage; figure=Cu-MOF_GO_Fig6_CO2_273K,digitized_figure,low,Approximate visual digitization; 1 atm values anchored to Table 1.
preview_manual_visual_digitized_isotherms_cg_3_co2_273_0_1_13,pdf_cg_3,CO2,,273,K,0.1,atm,1.7,mmol/g,capacity,,10.1039/c3ee23421e,2013,pdf_nanosized_cu_mofs_go_gas_storage,scientific_paper,,local PDF: Nanosized-Cu-MOFs-induced-by-graphene-oxide-and-enhanced-gas-storage-capacity.pdf,pdf=nanosized_cu_mofs_go_gas_storage; figure=Cu-MOF_GO_Fig6_CO2_273K,digitized_figure,low,Approximate visual digitization; 1 atm values anchored to Table 1.
preview_manual_visual_digitized_isotherms_cg_3_co2_273_0_2_14,pdf_cg_3,CO2,,273,K,0.2,atm,2.9,mmol/g,capacity,,10.1039/c3ee23421e,2013,pdf_nanosized_cu_mofs_go_gas_storage,scientific_paper,,local PDF: Nanosized-Cu-MOFs-induced-by-graphene-oxide-and-enhanced-gas-storage-capacity.pdf,pdf=nanosized_cu_mofs_go_gas_storage; figure=Cu-MOF_GO_Fig6_CO2_273K,digitized_figure,low,Approximate visual digitization; 1 atm values anchored to Table 1.
preview_manual_visual_digitized_isotherms_cg_3_co2_273_0_3_15,pdf_cg_3,CO2,,273,K,0.3,atm,3.9,mmol/g,capacity,,10.1039/c3ee23421e,2013,pdf_nanosized_cu_mofs_go_gas_storage,scientific_paper,,local PDF: Nanosized-Cu-MOFs-induced-by-graphene-oxide-and-enhanced-gas-storage-capacity.pdf,pdf=nanosized_cu_mofs_go_gas_storage; figure=Cu-MOF_GO_Fig6_CO2_273K,digitized_figure,low,Approximate visual digitization; 1 atm values anchored to Table 1.
preview_manual_visual_digitized_isotherms_cg_3_co2_273_0_4_16,pdf_cg_3,CO2,,273,K,0.4,atm,4.8,mmol/g,capacity,,10.1039/c3ee23421e,2013,pdf_nanosized_cu_mofs_go_gas_storage,scientific_paper,,local PDF: Nanosized-Cu-MOFs-induced-by-graphene-oxide-and-enhanced-gas-storage-capacity.pdf,pdf=nanosized_cu_mofs_go_gas_storage; figure=Cu-MOF_GO_Fig6_CO2_273K,digitized_figure,low,Approximate visual digitization; 1 atm values anchored to Table 1.
preview_manual_visual_digitized_isotherms_cg_3_co2_273_0_5_17,pdf_cg_3,CO2,,273,K,0.5,atm,5.5,mmol/g,capacity,,10.1039/c3ee23421e,2013,pdf_nanosized_cu_mofs_go_gas_storage,scientific_paper,,local PDF: Nanosized-Cu-MOFs-induced-by-graphene-oxide-and-enhanced-gas-storage-capacity.pdf,pdf=nanosized_cu_mofs_go_gas_storage; figure=Cu-MOF_GO_Fig6_CO2_273K,digitized_figure,low,Approximate visual digitization; 1 atm values anchored to Table 1.
preview_manual_visual_digitized_isotherms_cg_3_co2_273_0_6_18,pdf_cg_3,CO2,,273,K,0.6,atm,6.1,mmol/g,capacity,,10.1039/c3ee23421e,2013,pdf_nanosized_cu_mofs_go_gas_storage,scientific_paper,,local PDF: Nanosized-Cu-MOFs-induced-by-graphene-oxide-and-enhanced-gas-storage-capacity.pdf,pdf=nanosized_cu_mofs_go_gas_storage; figure=Cu-MOF_GO_Fig6_CO2_273K,digitized_figure,low,Approximate visual digitization; 1 atm values anchored to Table 1.
preview_manual_visual_digitized_isotherms_cg_3_co2_273_0_7_19,pdf_cg_3,CO2,,273,K,0.7,atm,6.6,mmol/g,capacity,,10.1039/c3ee23421e,2013,pdf_nanosized_cu_mofs_go_gas_storage,scientific_paper,,local PDF: Nanosized-Cu-MOFs-induced-by-graphene-oxide-and-enhanced-gas-storage-capacity.pdf,pdf=nanosized_cu_mofs_go_gas_storage; figure=Cu-MOF_GO_Fig6_CO2_273K,digitized_figure,low,Approximate visual digitization; 1 atm values anchored to Table 1.
