Repository: chem-data-extraction/MOF_dataset

# MOF-based gas adsorption dataset

This repository contains a reproducible course dataset project for metal-organic frameworks (MOFs) and gas adsorption capacity measurements.

## Scientific task

Collect adsorption measurements for MOF materials and relate gas capacity to material descriptors such as formula, pore size, surface area, and structural identifiers under defined experimental conditions.

## Dataset files

| Path | Description |
|---|---|
| `data/processed/mof_materials.csv` | final material table, one row per MOF identity |
| `data/processed/adsorption_measurements.csv` | final measurement table, one row per adsorption point |

File: data/extracted/normalized_preview/mof_materials_preview.csv
mof_id,MOF_name,chemical_formula,metal_node,organic_linker,pore_size,pore_size_unit,surface_area_BET,surface_area_BET_unit,pore_volume,pore_volume_unit,molecular_weight,molecular_weight_unit,topology,CSD_refcode,MOFid,MOFkey,source_material_id,source_id,source_url,notes
mof_uio66_nh2_sonochemical,UiO-66-NH2,ZrO(H2O)1/3C8H3NH2O4 (as extracted from page text; verify formatting),Zr-based node,2-amino terephthalic acid / NH2-BDC,6.97,nm,993.1,m2/g,0.14,cm3/g,,,,,,,,paper_uio66_nh2_sonochemical_2023,https://www.nature.com/articles/s41598-023-47221-6,Candidate parsed value; needs final manual verification before moving to pdf_extracted_records.csv.
cu_btc,Cu-BTC,Cu-BTC composite; verify exact formula,Cu paddlewheel,"benzene-1,3,5-tricarboxylate / BTC",9,A,1305,m2/g,0.5182,cm3/g,,,,,,,,paper_nanosized_cu_mofs_go_gas_storage,local PDF: Nanosized-Cu-MOFs-induced-by-graphene-oxide-and-enhanced-gas-storage-capacity.pdf,Table 1 extraction preview.
cg_3,CG-3,Cu-BTC composite; verify exact formula,Cu paddlewheel,"benzene-1,3,5-tricarboxylate / BTC",9,A,1470,m2/g,0.6103,cm3/g,,,,,,,,paper_nanosized_cu_mofs_go_gas_storage,local PDF: Nanosized-Cu-MOFs-induced-by-graphene-oxide-and-enhanced-gas-storage-capacity.pdf,Table 1 extraction preview. 3 wt% GO composite
cg_9,CG-9,Cu-BTC composite; verify exact formula,Cu paddlewheel,"benzene-1,3,5-tricarboxylate / BTC",9,A,1532,m2/g,0.6448,cm3/g,,,,,,,,paper_nanosized_cu_mofs_go_gas_storage,local PDF: Nanosized-Cu-MOFs-induced-by-graphene-oxide-and-enhanced-gas-storage-capacity.pdf,Table 1 extraction preview. 9 wt% GO composite
cg_15,CG-15,Cu-BTC composite; verify exact formula,Cu paddlewheel,"benzene-1,3,5-tricarboxylate / BTC",9,A,500,m2/g,0.3119,cm3/g,,,,,,,,paper_nanosized_cu_mofs_go_gas_storage,local PDF: Nanosized-Cu-MOFs-induced-by-graphene-oxide-and-enhanced-gas-storage-capacity.pdf,Table 1 extraction preview. 15 wt% GO composite
npf_200,NPF-200,not extracted; verify from article/SI,Zr-based MOF,not extracted; verify from article/SI,,,,,2.17,cm3/g,,,,,,,,paper_nihms_1670563,local PDF: nihms-1670563.pdf,Text extraction preview; required MOF identity fields need verification before final dataset inclusion.
pdf_cu_btc,Cu-BTC,,,,,,,,,,,,,,,,,pdf_nanosized_cu_mofs_go_gas_storage,,Approximate visual digitization; 1 atm values anchored to Table 1.
pdf_cg_3,CG-3,,,,,,,,,,,,,,,,,pdf_nanosized_cu_mofs_go_gas_storage,,Approximate visual digitization; 1 atm values anchored to Table 1.
pdf_cg_9,CG-9,,,,,,,,,,,,,,,,,pdf_nanosized_cu_mofs_go_gas_storage,,Approximate visual digitization; 1 atm values anchored to Table 1.
pdf_cg_15,CG-15,,,,,,,,,,,,,,,,,pdf_nanosized_cu_mofs_go_gas_storage,,Approximate visual digitization; 1 atm values anchored to Table 1.
pdf_npf_200_total_adsorption,NPF-200_total_adsorption,,,,,,,,,,,,,,,,,pdf_nihms_1670563,,Approximate visual digitization from small Fig. 3b; total 100 bar value anchored to text.
pdf_npf_200_excess_adsorption,NPF-200_excess_adsorption,,,,,,,,,,,,,,,,,pdf_nihms_1670563,,Approximate visual digitization from small Fig. 3b; total 100 bar value anchored to text.
mofxdb_hMOF-6,hMOF-6,C24 F6 H6 O13 Zn4,Zn,from MOFid/CIF; not normalized yet,9.75,A,3174.5,m2/g,,,,,pcu,,[O-]C(=O)c1cc(F)c(c(c1F)F)C(=O)[O-].[O-]C(=O)c1cc(F)c(cc1F)C(=O)[O-].[O-]C(=O)c1ccc(c(c1)F)C(=O)[O-].[Zn][O]([Zn])([Zn])[Zn] MOFid-v1.pcu.cat0,Zn.LWKOWFVDUSZDRA.SEOCHRNHZMPVAE.YUWKPDBHJFNMAD.MOFkey-v1.pcu,15338,db_mofxdb,https://mof.tech.northwestern.edu/mofs/15338.json,database=hMOF; elements=Zn;O;C;H;F
mofxdb_hMOF-0,hMOF-0,C24 H12 O13 Zn4,Zn,from MOFid/CIF; not normalized yet,10.75,A,3676.3,m2/g,,,,,pcu,,[O-]C(=O)c1ccc(cc1)C(=O)[O-].[Zn][O]([Zn])([Zn])[Zn] MOFid-v1.pcu.cat0,Zn.KKEYFWRCBNTPAC.MOFkey-v1.pcu,15339,db_mofxdb,https://mof.tech.northwestern.edu/mofs/15339.json,database=hMOF; elements=Zn;O;C;H
mofxdb_hMOF-7,hMOF-7,C48 F12 H12 O26 Zn8,Zn,from MOFid/CIF; not normalized yet,2.25,A,422.4,m2/g,,,,,pcu,,[O-]C(=O)c1cc(F)c(c(c1F)F)C(=O)[O-].[O-]C(=O)c1cc(F)c(cc1F)C(=O)[O-].[O-]C(=O)c1ccc(c(c1)F)C(=O)[O-].[Zn][O]([Zn])([Zn])[Zn] MOFid-v1.pcu.cat1,Zn.LWKOWFVDUSZDRA.SEOCHRNHZMPVAE.YUWKPDBHJFNMAD.MOFkey-v1.pcu,15340,db_mofxdb,https://mof.tech.northwestern.edu/mofs/15340.json,database=hMOF; elements=Zn;O;C;H;F
mofxdb_hMOF-5,hMOF-5,C72 F18 H18 O39 Zn12,Zn,from MOFid/CIF; not normalized yet,2.75,A,7.4,m2/g,,,,,pcu,,[O-]C(=O)c1cc(F)c(c(c1F)F)C(=O)[O-].[O-]C(=O)c1cc(F)c(cc1F)C(=O)[O-].[O-]C(=O)c1ccc(c(c1)F)C(=O)[O-].[Zn][O]([Zn])([Zn])[Zn] MOFid-v1.pcu.cat2,Zn.LWKOWFVDUSZDRA.SEOCHRNHZMPVAE.YUWKPDBHJFNMAD.MOFkey-v1.pcu,15341,db_mofxdb,https://mof.tech.northwestern.edu/mofs/15341.json,database=hMOF; elements=Zn;O;C;H;F
mofxdb_hMOF-3,hMOF-3,C24 F6 H6 O13 Zn4,Zn,from MOFid/CIF; not normalized yet,9.25,A,3211.3,m2/g,,,,,pcu,,[O-]C(=O)c1cc(F)c(c(c1F)F)C(=O)[O-].[O-]C(=O)c1cc(F)c(cc1F)C(=O)[O-].[O-]C(=O)c1ccc(c(c1)F)C(=O)[O-].[Zn][O]([Zn])([Zn])[Zn] MOFid-v1.pcu.cat0,Zn.LWKOWFVDUSZDRA.SEOCHRNHZMPVAE.YUWKPDBHJFNMAD.MOFkey-v1.pcu,15342,db_mofxdb,https://mof.tech.northwestern.edu/mofs/15342.json,database=hMOF; elements=Zn;O;C;H;F
mofxdb_hMOF-4,hMOF-4,C48 F12 H12 O26 Zn8,Zn,from MOFid/CIF; not normalized yet,2.75,A,234.3,m2/g,,,,,pcu,,[O-]C(=O)c1cc(F)c(c(c1F)F)C(=O)[O-].[O-]C(=O)c1cc(F)c(cc1F)C(=O)[O-].[O-]C(=O)c1ccc(c(c1)F)C(=O)[O-].[Zn][O]([Zn])([Zn])[Zn] MOFid-v1.pcu.cat1,Zn.LWKOWFVDUSZDRA.SEOCHRNHZMPVAE.YUWKPDBHJFNMAD.MOFkey-v1.pcu,15343,db_mofxdb,https://mof.tech.northwestern.edu/mofs/15343.json,database=hMOF; elements=Zn;O;C;H;F
mofxdb_hMOF-1,hMOF-1,C48 H24 O26 Zn8,Zn,from MOFid/CIF; not normalized yet,3.25,A,580.7,m2/g,,,,,pcu,,[O-]C(=O)c1ccc(cc1)C(=O)[O-].[Zn][O]([Zn])([Zn])[Zn] MOFid-v1.pcu.cat1,Zn.KKEYFWRCBNTPAC.MOFkey-v1.pcu,15344,db_mofxdb,https://mof.tech.northwestern.edu/mofs/15344.json,database=hMOF; elements=Zn;O;C;H
mofxdb_hMOF-2,hMOF-2,C72 H36 O39 Zn12,Zn,from MOFid/CIF; not normalized yet,2.25,A,60.6,m2/g,,,,,pcu,,[O-]C(=O)c1ccc(cc1)C(=O)[O-].[Zn][O]([Zn])([Zn])[Zn] MOFid-v1.pcu.cat2,Zn.KKEYFWRCBNTPAC.MOFkey-v1.pcu,15345,db_mofxdb,https://mof.tech.northwestern.edu/mofs/15345.json,database=hMOF; elements=Zn;O;C;H
mofxdb_hMOF-8,hMOF-8,C72 F18 H18 O39 Zn12,Zn,from MOFid/CIF; not normalized yet,2.75,A,15.0,m2/g,,,,,,,,,15346,db_mofxdb,https://mof.tech.northwestern.edu/mofs/15346.json,database=hMOF; elements=Zn;O;C;H;F
mofxdb_hMOF-9,hMOF-9,C24 F9 H3 O13 Zn4,Zn,from MOFid/CIF; not normalized yet,9.75,A,2935.5,m2/g,,,,,,,,,15347,db_mofxdb,https://mof.tech.northwestern.edu/mofs/15347.json,database=hMOF; elements=Zn;O;C;H;F
NIST-MATDB-646305b7be8c332d8656167133c58d58,Zr-fum MOF (393 k),,,,,,,,,,,,,,,,NIST-MATDB-646305b7be8c332d8656167133c58d58,db_nist_isodb,https://raw.githubusercontent.com/NIST-ISODB/isodb-library/master/Library/10.1016j.ijhydene.2015.06.109/10.1016j.ijhydene.2015.06.109.Isotherm1.json,synonyms=; doi=10.1016/j.ijhydene.2015.06.109
NIST-MATDB-98b8f2dce025c0b86016f14587338c73,Zr-fum MOF (433 k),,,,,,,,,,,,,,,,NIST-MATDB-98b8f2dce025c0b86016f14587338c73,db_nist_isodb,https://raw.githubusercontent.com/NIST-ISODB/isodb-library/master/Library/10.1016j.ijhydene.2015.06.109/10.1016j.ijhydene.2015.06.109.Isotherm2.json,synonyms=; doi=10.1016/j.ijhydene.2015.06.109
NIST-MATDB-adbde35885cf5b9ed691e857234f8b49,Zr-fum MOF (473 k),,,,,,,,,,,,,,,,NIST-MATDB-adbde35885cf5b9ed691e857234f8b49,db_nist_isodb,https://raw.githubusercontent.com/NIST-ISODB/isodb-library/master/Library/10.1016j.ijhydene.2015.06.109/10.1016j.ijhydene.2015.06.109.Isotherm3.json,synonyms=; doi=10.1016/j.ijhydene.2015.06.109

File: data/extracted/normalized_preview/adsorption_measurements_preview.csv (part 2 of 6)
record_id,mof_id,gas_type,gas_name,temperature,temperature_unit,pressure,pressure_unit,capacity_value,capacity_unit,measurement_type,isotherm_id,DOI,publication_year,source_id,source_type,source_database,source_url,source_location,extraction_method,extraction_confidence,notes
preview_manual_visual_digitized_isotherms_cg_3_co2_273_0_8_20,pdf_cg_3,CO2,,273,K,0.8,atm,7.1,mmol/g,capacity,,10.1039/c3ee23421e,2013,pdf_nanosized_cu_mofs_go_gas_storage,scientific_paper,,local PDF: Nanosized-Cu-MOFs-induced-by-graphene-oxide-and-enhanced-gas-storage-capacity.pdf,pdf=nanosized_cu_mofs_go_gas_storage; figure=Cu-MOF_GO_Fig6_CO2_273K,digitized_figure,low,Approximate visual digitization; 1 atm values anchored to Table 1.
preview_manual_visual_digitized_isotherms_cg_3_co2_273_0_9_21,pdf_cg_3,CO2,,273,K,0.9,atm,7.6,mmol/g,capacity,,10.1039/c3ee23421e,2013,pdf_nanosized_cu_mofs_go_gas_storage,scientific_paper,,local PDF: Nanosized-Cu-MOFs-induced-by-graphene-oxide-and-enhanced-gas-storage-capacity.pdf,pdf=nanosized_cu_mofs_go_gas_storage; figure=Cu-MOF_GO_Fig6_CO2_273K,digitized_figure,low,Approximate visual digitization; 1 atm values anchored to Table 1.
preview_manual_visual_digitized_isotherms_cg_3_co2_273_1_0_22,pdf_cg_3,CO2,,273,K,1.0,atm,7.94,mmol/g,capacity,,10.1039/c3ee23421e,2013,pdf_nanosized_cu_mofs_go_gas_storage,scientific_paper,,local PDF: Nanosized-Cu-MOFs-induced-by-graphene-oxide-and-enhanced-gas-storage-capacity.pdf,pdf=nanosized_cu_mofs_go_gas_storage; figure=Cu-MOF_GO_Fig6_CO2_273K,digitized_figure,medium,Approximate visual digitization; 1 atm values anchored to Table 1.
preview_manual_visual_digitized_isotherms_cg_9_co2_273_0_23,pdf_cg_9,CO2,,273,K,0,atm,0,mmol/g,capacity,,10.1039/c3ee23421e,2013,pdf_nanosized_cu_mofs_go_gas_storage,scientific_paper,,local PDF: Nanosized-Cu-MOFs-induced-by-graphene-oxide-and-enhanced-gas-storage-capacity.pdf,pdf=nanosized_cu_mofs_go_gas_storage; figure=Cu-MOF_GO_Fig6_CO2_273K,digitized_figure,low,Approximate visual digitization; 1 atm values anchored to Table 1.
preview_manual_visual_digitized_isotherms_cg_9_co2_273_0_1_24,pdf_cg_9,CO2,,273,K,0.1,atm,1.9,mmol/g,capacity,,10.1039/c3ee23421e,2013,pdf_nanosized_cu_mofs_go_gas_storage,scientific_paper,,local PDF: Nanosized-Cu-MOFs-induced-by-graphene-oxide-and-enhanced-gas-storage-capacity.pdf,pdf=nanosized_cu_mofs_go_gas_storage; figure=Cu-MOF_GO_Fig6_CO2_273K,digitized_figure,low,Approximate visual digitization; 1 atm values anchored to Table 1.
preview_manual_visual_digitized_isotherms_cg_9_co2_273_0_2_25,pdf_cg_9,CO2,,273,K,0.2,atm,3.0,mmol/g,capacity,,10.1039/c3ee23421e,2013,pdf_nanosized_cu_mofs_go_gas_storage,scientific_paper,,local PDF: Nanosized-Cu-MOFs-induced-by-graphene-oxide-and-enhanced-gas-storage-capacity.pdf,pdf=nanosized_cu_mofs_go_gas_storage; figure=Cu-MOF_GO_Fig6_CO2_273K,digitized_figure,low,Approximate visual digitization; 1 atm values anchored to Table 1.
preview_manual_visual_digitized_isotherms_cg_9_co2_273_0_3_26,pdf_cg_9,CO2,,273,K,0.3,atm,4.1,mmol/g,capacity,,10.1039/c3ee23421e,2013,pdf_nanosized_cu_mofs_go_gas_storage,scientific_paper,,local PDF: Nanosized-Cu-MOFs-induced-by-graphene-oxide-and-enhanced-gas-storage-capacity.pdf,pdf=nanosized_cu_mofs_go_gas_storage; figure=Cu-MOF_GO_Fig6_CO2_273K,digitized_figure,low,Approximate visual digitization; 1 atm values anchored to Table 1.
preview_manual_visual_digitized_isotherms_cg_9_co2_273_0_4_27,pdf_cg_9,CO2,,273,K,0.4,atm,4.9,mmol/g,capacity,,10.1039/c3ee23421e,2013,pdf_nanosized_cu_mofs_go_gas_storage,scientific_paper,,local PDF: Nanosized-Cu-MOFs-induced-by-graphene-oxide-and-enhanced-gas-storage-capacity.pdf,pdf=nanosized_cu_mofs_go_gas_storage; figure=Cu-MOF_GO_Fig6_CO2_273K,digitized_figure,low,Approximate visual digitization; 1 atm values anchored to Table 1.
preview_manual_visual_digitized_isotherms_cg_9_co2_273_0_5_28,pdf_cg_9,CO2,,273,K,0.5,atm,5.6,mmol/g,capacity,,10.1039/c3ee23421e,2013,pdf_nanosized_cu_mofs_go_gas_storage,scientific_paper,,local PDF: Nanosized-Cu-MOFs-induced-by-graphene-oxide-and-enhanced-gas-storage-capacity.pdf,pdf=nanosized_cu_mofs_go_gas_storage; figure=Cu-MOF_GO_Fig6_CO2_273K,digitized_figure,low,Approximate visual digitization; 1 atm values anchored to Table 1.
preview_manual_visual_digitized_isotherms_cg_9_co2_273_0_6_29,pdf_cg_9,CO2,,273,K,0.6,atm,6.2,mmol/g,capacity,,10.1039/c3ee23421e,2013,pdf_nanosized_cu_mofs_go_gas_storage,scientific_paper,,local PDF: Nanosized-Cu-MOFs-induced-by-graphene-oxide-and-enhanced-gas-storage-capacity.pdf,pdf=nanosized_cu_mofs_go_gas_storage; figure=Cu-MOF_GO_Fig6_CO2_273K,digitized_figure,low,Approximate visual digitization; 1 atm values anchored to Table 1.
preview_manual_visual_digitized_isotherms_cg_9_co2_273_0_7_30,pdf_cg_9,CO2,,273,K,0.7,atm,6.8,mmol/g,capacity,,10.1039/c3ee23421e,2013,pdf_nanosized_cu_mofs_go_gas_storage,scientific_paper,,local PDF: Nanosized-Cu-MOFs-induced-by-graphene-oxide-and-enhanced-gas-storage-capacity.pdf,pdf=nanosized_cu_mofs_go_gas_storage; figure=Cu-MOF_GO_Fig6_CO2_273K,digitized_figure,low,Approximate visual digitization; 1 atm values anchored to Table 1.
preview_manual_visual_digitized_isotherms_cg_9_co2_273_0_8_31,pdf_cg_9,CO2,,273,K,0.8,atm,7.3,mmol/g,capacity,,10.1039/c3ee23421e,2013,pdf_nanosized_cu_mofs_go_gas_storage,scientific_paper,,local PDF: Nanosized-Cu-MOFs-induced-by-graphene-oxide-and-enhanced-gas-storage-capacity.pdf,pdf=nanosized_cu_mofs_go_gas_storage; figure=Cu-MOF_GO_Fig6_CO2_273K,digitized_figure,low,Approximate visual digitization; 1 atm values anchored to Table 1.
preview_manual_visual_digitized_isotherms_cg_9_co2_273_0_9_32,pdf_cg_9,CO2,,273,K,0.9,atm,7.8,mmol/g,capacity,,10.1039/c3ee23421e,2013,pdf_nanosized_cu_mofs_go_gas_storage,scientific_paper,,local PDF: Nanosized-Cu-MOFs-induced-by-graphene-oxide-and-enhanced-gas-storage-capacity.pdf,pdf=nanosized_cu_mofs_go_gas_storage; figure=Cu-MOF_GO_Fig6_CO2_273K,digitized_figure,low,Approximate visual digitization; 1 atm values anchored to Table 1.
preview_manual_visual_digitized_isotherms_cg_9_co2_273_1_0_33,pdf_cg_9,CO2,,273,K,1.0,atm,8.26,mmol/g,capacity,,10.1039/c3ee23421e,2013,pdf_nanosized_cu_mofs_go_gas_storage,scientific_paper,,local PDF: Nanosized-Cu-MOFs-induced-by-graphene-oxide-and-enhanced-gas-storage-capacity.pdf,pdf=nanosized_cu_mofs_go_gas_storage; figure=Cu-MOF_GO_Fig6_CO2_273K,digitized_figure,medium,Approximate visual digitization; 1 atm values anchored to Table 1.
preview_manual_visual_digitized_isotherms_cg_15_co2_273_0_34,pdf_cg_15,CO2,,273,K,0,atm,0,mmol/g,capacity,,10.1039/c3ee23421e,2013,pdf_nanosized_cu_mofs_go_gas_storage,scientific_paper,,local PDF: Nanosized-Cu-MOFs-induced-by-graphene-oxide-and-enhanced-gas-storage-capacity.pdf,pdf=nanosized_cu_mofs_go_gas_storage; figure=Cu-MOF_GO_Fig6_CO2_273K,digitized_figure,low,Approximate visual digitization; 1 atm values anchored to Table 1.
preview_manual_visual_digitized_isotherms_cg_15_co2_273_0_1_35,pdf_cg_15,CO2,,273,K,0.1,atm,1.1,mmol/g,capacity,,10.1039/c3ee23421e,2013,pdf_nanosized_cu_mofs_go_gas_storage,scientific_paper,,local PDF: Nanosized-Cu-MOFs-induced-by-graphene-oxide-and-enhanced-gas-storage-capacity.pdf,pdf=nanosized_cu_mofs_go_gas_storage; figure=Cu-MOF_GO_Fig6_CO2_273K,digitized_figure,low,Approximate visual digitization; 1 atm values anchored to Table 1.
preview_manual_visual_digitized_isotherms_cg_15_co2_273_0_2_36,pdf_cg_15,CO2,,273,K,0.2,atm,1.5,mmol/g,capacity,,10.1039/c3ee23421e,2013,pdf_nanosized_cu_mofs_go_gas_storage,scientific_paper,,local PDF: Nanosized-Cu-MOFs-induced-by-graphene-oxide-and-enhanced-gas-storage-capacity.pdf,pdf=nanosized_cu_mofs_go_gas_storage; figure=Cu-MOF_GO_Fig6_CO2_273K,digitized_figure,low,Approximate visual digitization; 1 atm values anchored to Table 1.
preview_manual_visual_digitized_isotherms_cg_15_co2_273_0_3_37,pdf_cg_15,CO2,,273,K,0.3,atm,1.8,mmol/g,capacity,,10.1039/c3ee23421e,2013,pdf_nanosized_cu_mofs_go_gas_storage,scientific_paper,,local PDF: Nanosized-Cu-MOFs-induced-by-graphene-oxide-and-enhanced-gas-storage-capacity.pdf,pdf=nanosized_cu_mofs_go_gas_storage; figure=Cu-MOF_GO_Fig6_CO2_273K,digitized_figure,low,Approximate visual digitization; 1 atm values anchored to Table 1.
preview_manual_visual_digitized_isotherms_cg_15_co2_273_0_4_38,pdf_cg_15,CO2,,273,K,0.4,atm,2.0,mmol/g,capacity,,10.1039/c3ee23421e,2013,pdf_nanosized_cu_mofs_go_gas_storage,scientific_paper,,local PDF: Nanosized-Cu-MOFs-induced-by-graphene-oxide-and-enhanced-gas-storage-capacity.pdf,pdf=nanosized_cu_mofs_go_gas_storage; figure=Cu-MOF_GO_Fig6_CO2_273K,digitized_figure,low,Approximate visual digitization; 1 atm values anchored to Table 1.
preview_manual_visual_digitized_isotherms_cg_15_co2_273_0_5_39,pdf_cg_15,CO2,,273,K,0.5,atm,2.25,mmol/g,capacity,,10.1039/c3ee23421e,2013,pdf_nanosized_cu_mofs_go_gas_storage,scientific_paper,,local PDF: Nanosized-Cu-MOFs-induced-by-graphene-oxide-and-enhanced-gas-storage-capacity.pdf,pdf=nanosized_cu_mofs_go_gas_storage; figure=Cu-MOF_GO_Fig6_CO2_273K,digitized_figure,low,Approximate visual digitization; 1 atm values anchored to Table 1.
preview_manual_visual_digitized_isotherms_cg_15_co2_273_0_6_40,pdf_cg_15,CO2,,273,K,0.6,atm,2.4,mmol/g,capacity,,10.1039/c3ee23421e,2013,pdf_nanosized_cu_mofs_go_gas_storage,scientific_paper,,local PDF: Nanosized-Cu-MOFs-induced-by-graphene-oxide-and-enhanced-gas-storage-capacity.pdf,pdf=nanosized_cu_mofs_go_gas_storage; figure=Cu-MOF_GO_Fig6_CO2_273K,digitized_figure,low,Approximate visual digitization; 1 atm values anchored to Table 1.
preview_manual_visual_digitized_isotherms_cg_15_co2_273_0_7_41,pdf_cg_15,CO2,,273,K,0.7,atm,2.55,mmol/g,capacity,,10.1039/c3ee23421e,2013,pdf_nanosized_cu_mofs_go_gas_storage,scientific_paper,,local PDF: Nanosized-Cu-MOFs-induced-by-graphene-oxide-and-enhanced-gas-storage-capacity.pdf,pdf=nanosized_cu_mofs_go_gas_storage; figure=Cu-MOF_GO_Fig6_CO2_273K,digitized_figure,low,Approximate visual digitization; 1 atm values anchored to Table 1.
preview_manual_visual_digitized_isotherms_cg_15_co2_273_0_8_42,pdf_cg_15,CO2,,273,K,0.8,atm,2.7,mmol/g,capacity,,10.1039/c3ee23421e,2013,pdf_nanosized_cu_mofs_go_gas_storage,scientific_paper,,local PDF: Nanosized-Cu-MOFs-induced-by-graphene-oxide-and-enhanced-gas-storage-capacity.pdf,pdf=nanosized_cu_mofs_go_gas_storage; figure=Cu-MOF_GO_Fig6_CO2_273K,digitized_figure,low,Approximate visual digitization; 1 atm values anchored to Table 1.
preview_manual_visual_digitized_isotherms_cg_15_co2_273_0_9_43,pdf_cg_15,CO2,,273,K,0.9,atm,2.85,mmol/g,capacity,,10.1039/c3ee23421e,2013,pdf_nanosized_cu_mofs_go_gas_storage,scientific_paper,,local PDF: Nanosized-Cu-MOFs-induced-by-graphene-oxide-and-enhanced-gas-storage-capacity.pdf,pdf=nanosized_cu_mofs_go_gas_storage; figure=Cu-MOF_GO_Fig6_CO2_273K,digitized_figure,low,Approximate visual digitization; 1 atm values anchored to Table 1.
preview_manual_visual_digitized_isotherms_cg_15_co2_273_1_0_44,pdf_cg_15,CO2,,273,K,1.0,atm,2.97,mmol/g,capacity,,10.1039/c3ee23421e,2013,pdf_nanosized_cu_mofs_go_gas_storage,scientific_paper,,local PDF: Nanosized-Cu-MOFs-induced-by-graphene-oxide-and-enhanced-gas-storage-capacity.pdf,pdf=nanosized_cu_mofs_go_gas_storage; figure=Cu-MOF_GO_Fig6_CO2_273K,digitized_figure,medium,Approximate visual digitization; 1 atm values anchored to Table 1.
preview_manual_visual_digitized_isotherms_cu_btc_h2_77_0_56,pdf_cu_btc,H2,,77,K,0,atm,0,wt%,capacity,,10.1039/c3ee23421e,2013,pdf_nanosized_cu_mofs_go_gas_storage,scientific_paper,,local PDF: Nanosized-Cu-MOFs-induced-by-graphene-oxide-and-enhanced-gas-storage-capacity.pdf,pdf=nanosized_cu_mofs_go_gas_storage; figure=Cu-MOF_GO_Fig7_H2_77K,digitized_figure,low,Approximate visual digitization; 42 atm values anchored to Table 1.
preview_manual_visual_digitized_isotherms_cu_btc_h2_77_1_57,pdf_cu_btc,H2,,77,K,1,atm,1.5,wt%,capacity,,10.1039/c3ee23421e,2013,pdf_nanosized_cu_mofs_go_gas_storage,scientific_paper,,local PDF: Nanosized-Cu-MOFs-induced-by-graphene-oxide-and-enhanced-gas-storage-capacity.pdf,pdf=nanosized_cu_mofs_go_gas_storage; figure=Cu-MOF_GO_Fig7_H2_77K,digitized_figure,low,Approximate visual digitization; 42 atm values anchored to Table 1.
preview_manual_visual_digitized_isotherms_cu_btc_h2_77_2_58,pdf_cu_btc,H2,,77,K,2,atm,2.0,wt%,capacity,,10.1039/c3ee23421e,2013,pdf_nanosized_cu_mofs_go_gas_storage,scientific_paper,,local PDF: Nanosized-Cu-MOFs-induced-by-graphene-oxide-and-enhanced-gas-storage-capacity.pdf,pdf=nanosized_cu_mofs_go_gas_storage; figure=Cu-MOF_GO_Fig7_H2_77K,digitized_figure,low,Approximate visual digitization; 42 atm values anchored to Table 1.
preview_manual_visual_digitized_isotherms_cu_btc_h2_77_5_59,pdf_cu_btc,H2,,77,K,5,atm,2.45,wt%,capacity,,10.1039/c3ee23421e,2013,pdf_nanosized_cu_mofs_go_gas_storage,scientific_paper,,local PDF: Nanosized-Cu-MOFs-induced-by-graphene-oxide-and-enhanced-gas-storage-capacity.pdf,pdf=nanosized_cu_mofs_go_gas_storage; figure=Cu-MOF_GO_Fig7_H2_77K,digitized_figure,low,Approximate visual digitization; 42 atm values anchored to Table 1.
preview_manual_visual_digitized_isotherms_cu_btc_h2_77_10_60,pdf_cu_btc,H2,,77,K,10,atm,2.7,wt%,capacity,,10.1039/c3ee23421e,2013,pdf_nanosized_cu_mofs_go_gas_storage,scientific_paper,,local PDF: Nanosized-Cu-MOFs-induced-by-graphene-oxide-and-enhanced-gas-storage-capacity.pdf,pdf=nanosized_cu_mofs_go_gas_storage; figure=Cu-MOF_GO_Fig7_H2_77K,digitized_figure,low,Approximate visual digitization; 42 atm values anchored to Table 1.
preview_manual_visual_digitized_isotherms_cu_btc_h2_77_20_61,pdf_cu_btc,H2,,77,K,20,atm,2.85,wt%,capacity,,10.1039/c3ee23421e,2013,pdf_nanosized_cu_mofs_go_gas_storage,scientific_paper,,local PDF: Nanosized-Cu-MOFs-induced-by-graphene-oxide-and-enhanced-gas-storage-capacity.pdf,pdf=nanosized_cu_mofs_go_gas_storage; figure=Cu-MOF_GO_Fig7_H2_77K,digitized_figure,low,Approximate visual digitization; 42 atm values anchored to Table 1.
preview_manual_visual_digitized_isotherms_cu_btc_h2_77_30_62,pdf_cu_btc,H2,,77,K,30,atm,2.85,wt%,capacity,,10.1039/c3ee23421e,2013,pdf_nanosized_cu_mofs_go_gas_storage,scientific_paper,,local PDF: Nanosized-Cu-MOFs-induced-by-graphene-oxide-and-enhanced-gas-storage-capacity.pdf,pdf=nanosized_cu_mofs_go_gas_storage; figure=Cu-MOF_GO_Fig7_H2_77K,digitized_figure,low,Approximate visual digitization; 42 atm values anchored to Table 1.
preview_manual_visual_digitized_isotherms_cu_btc_h2_77_42_63,pdf_cu_btc,H2,,77,K,42,atm,2.81,wt%,capacity,,10.1039/c3ee23421e,2013,pdf_nanosized_cu_mofs_go_gas_storage,scientific_paper,,local PDF: Nanosized-Cu-MOFs-induced-by-graphene-oxide-and-enhanced-gas-storage-capacity.pdf,pdf=nanosized_cu_mofs_go_gas_storage; figure=Cu-MOF_GO_Fig7_H2_77K,digitized_figure,medium,Approximate visual digitization; 42 atm values anchored to Table 1.
preview_manual_visual_digitized_isotherms_cg_3_h2_77_0_64,pdf_cg_3,H2,,77,K,0,atm,0,wt%,capacity,,10.1039/c3ee23421e,2013,pdf_nanosized_cu_mofs_go_gas_storage,scientific_paper,,local PDF: Nanosized-Cu-MOFs-induced-by-graphene-oxide-and-enhanced-gas-storage-capacity.pdf,pdf=nanosized_cu_mofs_go_gas_storage; figure=Cu-MOF_GO_Fig7_H2_77K,digitized_figure,low,Approximate visual digitization; 42 atm values anchored to Table 1.
preview_manual_visual_digitized_isotherms_cg_3_h2_77_1_65,pdf_cg_3,H2,,77,K,1,atm,1.7,wt%,capacity,,10.1039/c3ee23421e,2013,pdf_nanosized_cu_mofs_go_gas_storage,scientific_paper,,local PDF: Nanosized-Cu-MOFs-induced-by-graphene-oxide-and-enhanced-gas-storage-capacity.pdf,pdf=nanosized_cu_mofs_go_gas_storage; figure=Cu-MOF_GO_Fig7_H2_77K,digitized_figure,low,Approximate visual digitization; 42 atm values anchored to Table 1.
preview_manual_visual_digitized_isotherms_cg_3_h2_77_2_66,pdf_cg_3,H2,,77,K,2,atm,2.25,wt%,capacity,,10.1039/c3ee23421e,2013,pdf_nanosized_cu_mofs_go_gas_storage,scientific_paper,,local PDF: Nanosized-Cu-MOFs-induced-by-graphene-oxide-and-enhanced-gas-storage-capacity.pdf,pdf=nanosized_cu_mofs_go_gas_storage; figure=Cu-MOF_GO_Fig7_H2_77K,digitized_figure,low,Approximate visual digitization; 42 atm values anchored to Table 1.
preview_manual_visual_digitized_isotherms_cg_3_h2_77_5_67,pdf_cg_3,H2,,77,K,5,atm,2.7,wt%,capacity,,10.1039/c3ee23421e,2013,pdf_nanosized_cu_mofs_go_gas_storage,scientific_paper,,local PDF: Nanosized-Cu-MOFs-induced-by-graphene-oxide-and-enhanced-gas-storage-capacity.pdf,pdf=nanosized_cu_mofs_go_gas_storage; figure=Cu-MOF_GO_Fig7_H2_77K,digitized_figure,low,Approximate visual digitization; 42 atm values anchored to Table 1.
preview_manual_visual_digitized_isotherms_cg_3_h2_77_10_68,pdf_cg_3,H2,,77,K,10,atm,2.95,wt%,capacity,,10.1039/c3ee23421e,2013,pdf_nanosized_cu_mofs_go_gas_storage,scientific_paper,,local PDF: Nanosized-Cu-MOFs-induced-by-graphene-oxide-and-enhanced-gas-storage-capacity.pdf,pdf=nanosized_cu_mofs_go_gas_storage; figure=Cu-MOF_GO_Fig7_H2_77K,digitized_figure,low,Approximate visual digitization; 42 atm values anchored to Table 1.
preview_manual_visual_digitized_isotherms_cg_3_h2_77_20_69,pdf_cg_3,H2,,77,K,20,atm,3.1,wt%,capacity,,10.1039/c3ee23421e,2013,pdf_nanosized_cu_mofs_go_gas_storage,scientific_paper,,local PDF: Nanosized-Cu-MOFs-induced-by-graphene-oxide-and-enhanced-gas-storage-capacity.pdf,pdf=nanosized_cu_mofs_go_gas_storage; figure=Cu-MOF_GO_Fig7_H2_77K,digitized_figure,low,Approximate visual digitization; 42 atm values anchored to Table 1.
preview_manual_visual_digitized_isotherms_cg_3_h2_77_30_70,pdf_cg_3,H2,,77,K,30,atm,3.1,wt%,capacity,,10.1039/c3ee23421e,2013,pdf_nanosized_cu_mofs_go_gas_storage,scientific_paper,,local PDF: Nanosized-Cu-MOFs-induced-by-graphene-oxide-and-enhanced-gas-storage-capacity.pdf,pdf=nanosized_cu_mofs_go_gas_storage; figure=Cu-MOF_GO_Fig7_H2_77K,digitized_figure,low,Approximate visual digitization; 42 atm values anchored to Table 1.
preview_manual_visual_digitized_isotherms_cg_3_h2_77_42_71,pdf_cg_3,H2,,77,K,42,atm,3.05,wt%,capacity,,10.1039/c3ee23421e,2013,pdf_nanosized_cu_mofs_go_gas_storage,scientific_paper,,local PDF: Nanosized-Cu-MOFs-induced-by-graphene-oxide-and-enhanced-gas-storage-capacity.pdf,pdf=nanosized_cu_mofs_go_gas_storage; figure=Cu-MOF_GO_Fig7_H2_77K,digitized_figure,medium,Approximate visual digitization; 42 atm values anchored to Table 1.
preview_manual_visual_digitized_isotherms_cg_9_h2_77_0_72,pdf_cg_9,H2,,77,K,0,atm,0,wt%,capacity,,10.1039/c3ee23421e,2013,pdf_nanosized_cu_mofs_go_gas_storage,scientific_paper,,local PDF: Nanosized-Cu-MOFs-induced-by-graphene-oxide-and-enhanced-gas-storage-capacity.pdf,pdf=nanosized_cu_mofs_go_gas_storage; figure=Cu-MOF_GO_Fig7_H2_77K,digitized_figure,low,Approximate visual digitization; 42 atm values anchored to Table 1.
preview_manual_visual_digitized_isotherms_cg_9_h2_77_1_73,pdf_cg_9,H2,,77,K,1,atm,2.0,wt%,capacity,,10.1039/c3ee23421e,2013,pdf_nanosized_cu_mofs_go_gas_storage,scientific_paper,,local PDF: Nanosized-Cu-MOFs-induced-by-graphene-oxide-and-enhanced-gas-storage-capacity.pdf,pdf=nanosized_cu_mofs_go_gas_storage; figure=Cu-MOF_GO_Fig7_H2_77K,digitized_figure,low,Approximate visual digitization; 42 atm values anchored to Table 1.
preview_manual_visual_digitized_isotherms_cg_9_h2_77_2_74,pdf_cg_9,H2,,77,K,2,atm,2.55,wt%,capacity,,10.1039/c3ee23421e,2013,pdf_nanosized_cu_mofs_go_gas_storage,scientific_paper,,local PDF: Nanosized-Cu-MOFs-induced-by-graphene-oxide-and-enhanced-gas-storage-capacity.pdf,pdf=nanosized_cu_mofs_go_gas_storage; figure=Cu-MOF_GO_Fig7_H2_77K,digitized_figure,low,Approximate visual digitization; 42 atm values anchored to Table 1.
preview_manual_visual_digitized_isotherms_cg_9_h2_77_5_75,pdf_cg_9,H2,,77,K,5,atm,3.05,wt%,capacity,,10.1039/c3ee23421e,2013,pdf_nanosized_cu_mofs_go_gas_storage,scientific_paper,,local PDF: Nanosized-Cu-MOFs-induced-by-graphene-oxide-and-enhanced-gas-storage-capacity.pdf,pdf=nanosized_cu_mofs_go_gas_storage; figure=Cu-MOF_GO_Fig7_H2_77K,digitized_figure,low,Approximate visual digitization; 42 atm values anchored to Table 1.
preview_manual_visual_digitized_isotherms_cg_9_h2_77_10_76,pdf_cg_9,H2,,77,K,10,atm,3.35,wt%,capacity,,10.1039/c3ee23421e,2013,pdf_nanosized_cu_mofs_go_gas_storage,scientific_paper,,local PDF: Nanosized-Cu-MOFs-induced-by-graphene-oxide-and-enhanced-gas-storage-capacity.pdf,pdf=nanosized_cu_mofs_go_gas_storage; figure=Cu-MOF_GO_Fig7_H2_77K,digitized_figure,low,Approximate visual digitization; 42 atm values anchored to Table 1.
preview_manual_visual_digitized_isotherms_cg_9_h2_77_20_77,pdf_cg_9,H2,,77,K,20,atm,3.55,wt%,capacity,,10.1039/c3ee23421e,2013,pdf_nanosized_cu_mofs_go_gas_storage,scientific_paper,,local PDF: Nanosized-Cu-MOFs-induced-by-graphene-oxide-and-enhanced-gas-storage-capacity.pdf,pdf=nanosized_cu_mofs_go_gas_storage; figure=Cu-MOF_GO_Fig7_H2_77K,digitized_figure,low,Approximate visual digitization; 42 atm values anchored to Table 1.
preview_manual_visual_digitized_isotherms_cg_9_h2_77_30_78,pdf_cg_9,H2,,77,K,30,atm,3.6,wt%,capacity,,10.1039/c3ee23421e,2013,pdf_nanosized_cu_mofs_go_gas_storage,scientific_paper,,local PDF: Nanosized-Cu-MOFs-induced-by-graphene-oxide-and-enhanced-gas-storage-capacity.pdf,pdf=nanosized_cu_mofs_go_gas_storage; figure=Cu-MOF_GO_Fig7_H2_77K,digitized_figure,low,Approximate visual digitization; 42 atm values anchored to Table 1.
preview_manual_visual_digitized_isotherms_cg_9_h2_77_42_79,pdf_cg_9,H2,,77,K,42,atm,3.58,wt%,capacity,,10.1039/c3ee23421e,2013,pdf_nanosized_cu_mofs_go_gas_storage,scientific_paper,,local PDF: Nanosized-Cu-MOFs-induced-by-graphene-oxide-and-enhanced-gas-storage-capacity.pdf,pdf=nanosized_cu_mofs_go_gas_storage; figure=Cu-MOF_GO_Fig7_H2_77K,digitized_figure,medium,Approximate visual digitization; 42 atm values anchored to Table 1.
preview_manual_visual_digitized_isotherms_cg_15_h2_77_0_80,pdf_cg_15,H2,,77,K,0,atm,0,wt%,capacity,,10.1039/c3ee23421e,2013,pdf_nanosized_cu_mofs_go_gas_storage,scientific_paper,,local PDF: Nanosized-Cu-MOFs-induced-by-graphene-oxide-and-enhanced-gas-storage-capacity.pdf,pdf=nanosized_cu_mofs_go_gas_storage; figure=Cu-MOF_GO_Fig7_H2_77K,digitized_figure,low,Approximate visual digitization; 42 atm values anchored to Table 1.
preview_manual_visual_digitized_isotherms_cg_15_h2_77_1_81,pdf_cg_15,H2,,77,K,1,atm,0.75,wt%,capacity,,10.1039/c3ee23421e,2013,pdf_nanosized_cu_mofs_go_gas_storage,scientific_paper,,local PDF: Nanosized-Cu-MOFs-induced-by-graphene-oxide-and-enhanced-gas-storage-capacity.pdf,pdf=nanosized_cu_mofs_go_gas_storage; figure=Cu-MOF_GO_Fig7_H2_77K,digitized_figure,low,Approximate visual digitization; 42 atm values anchored to Table 1.
preview_manual_visual_digitized_isotherms_cg_15_h2_77_2_82,pdf_cg_15,H2,,77,K,2,atm,0.95,wt%,capacity,,10.1039/c3ee23421e,2013,pdf_nanosized_cu_mofs_go_gas_storage,scientific_paper,,local PDF: Nanosized-Cu-MOFs-induced-by-graphene-oxide-and-enhanced-gas-storage-capacity.pdf,pdf=nanosized_cu_mofs_go_gas_storage; figure=Cu-MOF_GO_Fig7_H2_77K,digitized_figure,low,Approximate visual digitization; 42 atm values anchored to Table 1.
preview_manual_visual_digitized_isotherms_cg_15_h2_77_5_83,pdf_cg_15,H2,,77,K,5,atm,1.15,wt%,capacity,,10.1039/c3ee23421e,2013,pdf_nanosized_cu_mofs_go_gas_storage,scientific_paper,,local PDF: Nanosized-Cu-MOFs-induced-by-graphene-oxide-and-enhanced-gas-storage-capacity.pdf,pdf=nanosized_cu_mofs_go_gas_storage; figure=Cu-MOF_GO_Fig7_H2_77K,digitized_figure,low,Approximate visual digitization; 42 atm values anchored to Table 1.
preview_manual_visual_digitized_isotherms_cg_15_h2_77_10_84,pdf_cg_15,H2,,77,K,10,atm,1.25,wt%,capacity,,10.1039/c3ee23421e,2013,pdf_nanosized_cu_mofs_go_gas_storage,scientific_paper,,local PDF: Nanosized-Cu-MOFs-induced-by-graphene-oxide-and-enhanced-gas-storage-capacity.pdf,pdf=nanosized_cu_mofs_go_gas_storage; figure=Cu-MOF_GO_Fig7_H2_77K,digitized_figure,low,Approximate visual digitization; 42 atm values anchored to Table 1.
preview_manual_visual_digitized_isotherms_cg_15_h2_77_20_85,pdf_cg_15,H2,,77,K,20,atm,1.35,wt%,capacity,,10.1039/c3ee23421e,2013,pdf_nanosized_cu_mofs_go_gas_storage,scientific_paper,,local PDF: Nanosized-Cu-MOFs-induced-by-graphene-oxide-and-enhanced-gas-storage-capacity.pdf,pdf=nanosized_cu_mofs_go_gas_storage; figure=Cu-MOF_GO_Fig7_H2_77K,digitized_figure,low,Approximate visual digitization; 42 atm values anchored to Table 1.
preview_manual_visual_digitized_isotherms_cg_15_h2_77_30_86,pdf_cg_15,H2,,77,K,30,atm,1.4,wt%,capacity,,10.1039/c3ee23421e,2013,pdf_nanosized_cu_mofs_go_gas_storage,scientific_paper,,local PDF: Nanosized-Cu-MOFs-induced-by-graphene-oxide-and-enhanced-gas-storage-capacity.pdf,pdf=nanosized_cu_mofs_go_gas_storage; figure=Cu-MOF_GO_Fig7_H2_77K,digitized_figure,low,Approximate visual digitization; 42 atm values anchored to Table 1.
preview_manual_visual_digitized_isotherms_cg_15_h2_77_42_87,pdf_cg_15,H2,,77,K,42,atm,1.42,wt%,capacity,,10.1039/c3ee23421e,2013,pdf_nanosized_cu_mofs_go_gas_storage,scientific_paper,,local PDF: Nanosized-Cu-MOFs-induced-by-graphene-oxide-and-enhanced-gas-storage-capacity.pdf,pdf=nanosized_cu_mofs_go_gas_storage; figure=Cu-MOF_GO_Fig7_H2_77K,digitized_figure,medium,Approximate visual digitization; 42 atm values anchored to Table 1.
preview_manual_visual_digitized_isotherms_cg_9_co2_273_0_88,pdf_cg_9,CO2,,273,K,0,atm,0,mmol/g,capacity,,10.1039/c3ee23421e,2013,pdf_nanosized_cu_mofs_go_gas_storage,scientific_paper,,local PDF: Nanosized-Cu-MOFs-induced-by-graphene-oxide-and-enhanced-gas-storage-capacity.pdf,pdf=nanosized_cu_mofs_go_gas_storage; figure=Cu-MOF_GO_Fig8_CG9_273K,digitized_figure,low,Approximate visual digitization from Fig. 8; CO2 endpoint consistent with Table 1.
preview_manual_visual_digitized_isotherms_cg_9_co2_273_0_1_89,pdf_cg_9,CO2,,273,K,0.1,atm,1.5,mmol/g,capacity,,10.1039/c3ee23421e,2013,pdf_nanosized_cu_mofs_go_gas_storage,scientific_paper,,local PDF: Nanosized-Cu-MOFs-induced-by-graphene-oxide-and-enhanced-gas-storage-capacity.pdf,pdf=nanosized_cu_mofs_go_gas_storage; figure=Cu-MOF_GO_Fig8_CG9_273K,digitized_figure,low,Approximate visual digitization from Fig. 8; CO2 endpoint consistent with Table 1.
preview_manual_visual_digitized_isotherms_cg_9_co2_273_0_2_90,pdf_cg_9,CO2,,273,K,0.2,atm,2.8,mmol/g,capacity,,10.1039/c3ee23421e,2013,pdf_nanosized_cu_mofs_go_gas_storage,scientific_paper,,local PDF: Nanosized-Cu-MOFs-induced-by-graphene-oxide-and-enhanced-gas-storage-capacity.pdf,pdf=nanosized_cu_mofs_go_gas_storage; figure=Cu-MOF_GO_Fig8_CG9_273K,digitized_figure,low,Approximate visual digitization from Fig. 8; CO2 endpoint consistent with Table 1.
preview_manual_visual_digitized_isotherms_cg_9_co2_273_0_3_91,pdf_cg_9,CO2,,273,K,0.3,atm,3.9,mmol/g,capacity,,10.1039/c3ee23421e,2013,pdf_nanosized_cu_mofs_go_gas_storage,scientific_paper,,local PDF: Nanosized-Cu-MOFs-induced-by-graphene-oxide-and-enhanced-gas-storage-capacity.pdf,pdf=nanosized_cu_mofs_go_gas_storage; figure=Cu-MOF_GO_Fig8_CG9_273K,digitized_figure,low,Approximate visual digitization from Fig. 8; CO2 endpoint consistent with Table 1.
preview_manual_visual_digitized_isotherms_cg_9_co2_273_0_4_92,pdf_cg_9,CO2,,273,K,0.4,atm,4.8,mmol/g,capacity,,10.1039/c3ee23421e,2013,pdf_nanosized_cu_mofs_go_gas_storage,scientific_paper,,local PDF: Nanosized-Cu-MOFs-induced-by-graphene-oxide-and-enhanced-gas-storage-capacity.pdf,pdf=nanosized_cu_mofs_go_gas_storage; figure=Cu-MOF_GO_Fig8_CG9_273K,digitized_figure,low,Approximate visual digitization from Fig. 8; CO2 endpoint consistent with Table 1.
preview_manual_visual_digitized_isotherms_cg_9_co2_273_0_5_93,pdf_cg_9,CO2,,273,K,0.5,atm,5.5,mmol/g,capacity,,10.1039/c3ee23421e,2013,pdf_nanosized_cu_mofs_go_gas_storage,scientific_paper,,local PDF: Nanosized-Cu-MOFs-induced-by-graphene-oxide-and-enhanced-gas-storage-capacity.pdf,pdf=nanosized_cu_mofs_go_gas_storage; figure=Cu-MOF_GO_Fig8_CG9_273K,digitized_figure,low,Approximate visual digitization from Fig. 8; CO2 endpoint consistent with Table 1.
preview_manual_visual_digitized_isotherms_cg_9_co2_273_0_6_94,pdf_cg_9,CO2,,273,K,0.6,atm,6.2,mmol/g,capacity,,10.1039/c3ee23421e,2013,pdf_nanosized_cu_mofs_go_gas_storage,scientific_paper,,local PDF: Nanosized-Cu-MOFs-induced-by-graphene-oxide-and-enhanced-gas-storage-capacity.pdf,pdf=nanosized_cu_mofs_go_gas_storage; figure=Cu-MOF_GO_Fig8_CG9_273K,digitized_figure,low,Approximate visual digitization from Fig. 8; CO2 endpoint consistent with Table 1.
preview_manual_visual_digitized_isotherms_cg_9_co2_273_0_7_95,pdf_cg_9,CO2,,273,K,0.7,atm,6.8,mmol/g,capacity,,10.1039/c3ee23421e,2013,pdf_nanosized_cu_mofs_go_gas_storage,scientific_paper,,local PDF: Nanosized-Cu-MOFs-induced-by-graphene-oxide-and-enhanced-gas-storage-capacity.pdf,pdf=nanosized_cu_mofs_go_gas_storage; figure=Cu-MOF_GO_Fig8_CG9_273K,digitized_figure,low,Approximate visual digitization from Fig. 8; CO2 endpoint consistent with Table 1.
preview_manual_visual_digitized_isotherms_cg_9_co2_273_0_8_96,pdf_cg_9,CO2,,273,K,0.8,atm,7.3,mmol/g,capacity,,10.1039/c3ee23421e,2013,pdf_nanosized_cu_mofs_go_gas_storage,scientific_paper,,local PDF: Nanosized-Cu-MOFs-induced-by-graphene-oxide-and-enhanced-gas-storage-capacity.pdf,pdf=nanosized_cu_mofs_go_gas_storage; figure=Cu-MOF_GO_Fig8_CG9_273K,digitized_figure,low,Approximate visual digitization from Fig. 8; CO2 endpoint consistent with Table 1.
preview_manual_visual_digitized_isotherms_cg_9_co2_273_0_9_97,pdf_cg_9,CO2,,273,K,0.9,atm,7.8,mmol/g,capacity,,10.1039/c3ee23421e,2013,pdf_nanosized_cu_mofs_go_gas_storage,scientific_paper,,local PDF: Nanosized-Cu-MOFs-induced-by-graphene-oxide-and-enhanced-gas-storage-capacity.pdf,pdf=nanosized_cu_mofs_go_gas_storage; figure=Cu-MOF_GO_Fig8_CG9_273K,digitized_figure,low,Approximate visual digitization from Fig. 8; CO2 endpoint consistent with Table 1.
preview_manual_visual_digitized_isotherms_cg_9_co2_273_1_0_98,pdf_cg_9,CO2,,273,K,1.0,atm,8.26,mmol/g,capacity,,10.1039/c3ee23421e,2013,pdf_nanosized_cu_mofs_go_gas_storage,scientific_paper,,local PDF: Nanosized-Cu-MOFs-induced-by-graphene-oxide-and-enhanced-gas-storage-capacity.pdf,pdf=nanosized_cu_mofs_go_gas_storage; figure=Cu-MOF_GO_Fig8_CG9_273K,digitized_figure,medium,Approximate visual digitization from Fig. 8; CO2 endpoint consistent with Table 1.
preview_manual_visual_digitized_isotherms_cg_9_ch4_273_0_99,pdf_cg_9,CH4,,273,K,0,atm,0,mmol/g,capacity,,10.1039/c3ee23421e,2013,pdf_nanosized_cu_mofs_go_gas_storage,scientific_paper,,local PDF: Nanosized-Cu-MOFs-induced-by-graphene-oxide-and-enhanced-gas-storage-capacity.pdf,pdf=nanosized_cu_mofs_go_gas_storage; figure=Cu-MOF_GO_Fig8_CG9_273K,digitized_figure,low,Approximate visual digitization from Fig. 8; CO2 endpoint consistent with Table 1.
preview_manual_visual_digitized_isotherms_cg_9_ch4_273_0_1_100,pdf_cg_9,CH4,,273,K,0.1,atm,0.25,mmol/g,capacity,,10.1039/c3ee23421e,2013,pdf_nanosized_cu_mofs_go_gas_storage,scientific_paper,,local PDF: Nanosized-Cu-MOFs-induced-by-graphene-oxide-and-enhanced-gas-storage-capacity.pdf,pdf=nanosized_cu_mofs_go_gas_storage; figure=Cu-MOF_GO_Fig8_CG9_273K,digitized_figure,low,Approximate visual digitization from Fig. 8; CO2 endpoint consistent with Table 1.
preview_manual_visual_digitized_isotherms_cg_9_ch4_273_0_2_101,pdf_cg_9,CH4,,273,K,0.2,atm,0.35,mmol/g,capacity,,10.1039/c3ee23421e,2013,pdf_nanosized_cu_mofs_go_gas_storage,scientific_paper,,local PDF: Nanosized-Cu-MOFs-induced-by-graphene-oxide-and-enhanced-gas-storage-capacity.pdf,pdf=nanosized_cu_mofs_go_gas_storage; figure=Cu-MOF_GO_Fig8_CG9_273K,digitized_figure,low,Approximate visual digitization from Fig. 8; CO2 endpoint consistent with Table 1.
preview_manual_visual_digitized_isotherms_cg_9_ch4_273_0_3_102,pdf_cg_9,CH4,,273,K,0.3,atm,0.48,mmol/g,capacity,,10.1039/c3ee23421e,2013,pdf_nanosized_cu_mofs_go_gas_storage,scientific_paper,,local PDF: Nanosized-Cu-MOFs-induced-by-graphene-oxide-and-enhanced-gas-storage-capacity.pdf,pdf=nanosized_cu_mofs_go_gas_storage; figure=Cu-MOF_GO_Fig8_CG9_273K,digitized_figure,low,Approximate visual digitization from Fig. 8; CO2 endpoint consistent with Table 1.
preview_manual_visual_digitized_isotherms_cg_9_ch4_273_0_4_103,pdf_cg_9,CH4,,273,K,0.4,atm,0.62,mmol/g,capacity,,10.1039/c3ee23421e,2013,pdf_nanosized_cu_mofs_go_gas_storage,scientific_paper,,local PDF: Nanosized-Cu-MOFs-induced-by-graphene-oxide-and-enhanced-gas-storage-capacity.pdf,pdf=nanosized_cu_mofs_go_gas_storage; figure=Cu-MOF_GO_Fig8_CG9_273K,digitized_figure,low,Approximate visual digitization from Fig. 8; CO2 endpoint consistent with Table 1.
preview_manual_visual_digitized_isotherms_cg_9_ch4_273_0_5_104,pdf_cg_9,CH4,,273,K,0.5,atm,0.75,mmol/g,capacity,,10.1039/c3ee23421e,2013,pdf_nanosized_cu_mofs_go_gas_storage,scientific_paper,,local PDF: Nanosized-Cu-MOFs-induced-by-graphene-oxide-and-enhanced-gas-storage-capacity.pdf,pdf=nanosized_cu_mofs_go_gas_storage; figure=Cu-MOF_GO_Fig8_CG9_273K,digitized_figure,low,Approximate visual digitization from Fig. 8; CO2 endpoint consistent with Table 1.
preview_manual_visual_digitized_isotherms_cg_9_ch4_273_0_6_105,pdf_cg_9,CH4,,273,K,0.6,atm,0.88,mmol/g,capacity,,10.1039/c3ee23421e,2013,pdf_nanosized_cu_mofs_go_gas_storage,scientific_paper,,local PDF: Nanosized-Cu-MOFs-induced-by-graphene-oxide-and-enhanced-gas-storage-capacity.pdf,pdf=nanosized_cu_mofs_go_gas_storage; figure=Cu-MOF_GO_Fig8_CG9_273K,digitized_figure,low,Approximate visual digitization from Fig. 8; CO2 endpoint consistent with Table 1.
preview_manual_visual_digitized_isotherms_cg_9_ch4_273_0_7_106,pdf_cg_9,CH4,,273,K,0.7,atm,1.0,mmol/g,capacity,,10.1039/c3ee23421e,2013,pdf_nanosized_cu_mofs_go_gas_storage,scientific_paper,,local PDF: Nanosized-Cu-MOFs-induced-by-graphene-oxide-and-enhanced-gas-storage-capacity.pdf,pdf=nanosized_cu_mofs_go_gas_storage; figure=Cu-MOF_GO_Fig8_CG9_273K,digitized_figure,low,Approximate visual digitization from Fig. 8; CO2 endpoint consistent with Table 1.
preview_manual_visual_digitized_isotherms_cg_9_ch4_273_0_8_107,pdf_cg_9,CH4,,273,K,0.8,atm,1.1,mmol/g,capacity,,10.1039/c3ee23421e,2013,pdf_nanosized_cu_mofs_go_gas_storage,scientific_paper,,local PDF: Nanosized-Cu-MOFs-induced-by-graphene-oxide-and-enhanced-gas-storage-capacity.pdf,pdf=nanosized_cu_mofs_go_gas_storage; figure=Cu-MOF_GO_Fig8_CG9_273K,digitized_figure,low,Approximate visual digitization from Fig. 8; CO2 endpoint consistent with Table 1.
preview_manual_visual_digitized_isotherms_cg_9_ch4_273_0_9_108,pdf_cg_9,CH4,,273,K,0.9,atm,1.2,mmol/g,capacity,,10.1039/c3ee23421e,2013,pdf_nanosized_cu_mofs_go_gas_storage,scientific_paper,,local PDF: Nanosized-Cu-MOFs-induced-by-graphene-oxide-and-enhanced-gas-storage-capacity.pdf,pdf=nanosized_cu_mofs_go_gas_storage; figure=Cu-MOF_GO_Fig8_CG9_273K,digitized_figure,low,Approximate visual digitization from Fig. 8; CO2 endpoint consistent with Table 1.
preview_manual_visual_digitized_isotherms_cg_9_ch4_273_1_0_109,pdf_cg_9,CH4,,273,K,1.0,atm,1.3,mmol/g,capacity,,10.1039/c3ee23421e,2013,pdf_nanosized_cu_mofs_go_gas_storage,scientific_paper,,local PDF: Nanosized-Cu-MOFs-induced-by-graphene-oxide-and-enhanced-gas-storage-capacity.pdf,pdf=nanosized_cu_mofs_go_gas_storage; figure=Cu-MOF_GO_Fig8_CG9_273K,digitized_figure,low,Approximate visual digitization from Fig. 8; CO2 endpoint consistent with Table 1.
preview_manual_visual_digitized_isotherms_cg_9_n2_273_0_110,pdf_cg_9,N2,,273,K,0,atm,0,mmol/g,capacity,,10.1039/c3ee23421e,2013,pdf_nanosized_cu_mofs_go_gas_storage,scientific_paper,,local PDF: Nanosized-Cu-MOFs-induced-by-graphene-oxide-and-enhanced-gas-storage-capacity.pdf,pdf=nanosized_cu_mofs_go_gas_storage; figure=Cu-MOF_GO_Fig8_CG9_273K,digitized_figure,low,Approximate visual digitization from Fig. 8; CO2 endpoint consistent with Table 1.
preview_manual_visual_digitized_isotherms_cg_9_n2_273_0_1_111,pdf_cg_9,N2,,273,K,0.1,atm,0.05,mmol/g,capacity,,10.1039/c3ee23421e,2013,pdf_nanosized_cu_mofs_go_gas_storage,scientific_paper,,local PDF: Nanosized-Cu-MOFs-induced-by-graphene-oxide-and-enhanced-gas-storage-capacity.pdf,pdf=nanosized_cu_mofs_go_gas_storage; figure=Cu-MOF_GO_Fig8_CG9_273K,digitized_figure,low,Approximate visual digitization from Fig. 8; CO2 endpoint consistent with Table 1.
preview_manual_visual_digitized_isotherms_cg_9_n2_273_0_2_112,pdf_cg_9,N2,,273,K,0.2,atm,0.09,mmol/g,capacity,,10.1039/c3ee23421e,2013,pdf_nanosized_cu_mofs_go_gas_storage,scientific_paper,,local PDF: Nanosized-Cu-MOFs-induced-by-graphene-oxide-and-enhanced-gas-storage-capacity.pdf,pdf=nanosized_cu_mofs_go_gas_storage; figure=Cu-MOF_GO_Fig8_CG9_273K,digitized_figure,low,Approximate visual digitization from Fig. 8; CO2 endpoint consistent with Table 1.
preview_manual_visual_digitized_isotherms_cg_9_n2_273_0_3_113,pdf_cg_9,N2,,273,K,0.3,atm,0.12,mmol/g,capacity,,10.1039/c3ee23421e,2013,pdf_nanosized_cu_mofs_go_gas_storage,scientific_paper,,local PDF: Nanosized-Cu-MOFs-induced-by-graphene-oxide-and-enhanced-gas-storage-capacity.pdf,pdf=nanosized_cu_mofs_go_gas_storage; figure=Cu-MOF_GO_Fig8_CG9_273K,digitized_figure,low,Approximate visual digitization from Fig. 8; CO2 endpoint consistent with Table 1.
preview_manual_visual_digitized_isotherms_cg_9_n2_273_0_4_114,pdf_cg_9,N2,,273,K,0.4,atm,0.16,mmol/g,capacity,,10.1039/c3ee23421e,2013,pdf_nanosized_cu_mofs_go_gas_storage,scientific_paper,,local PDF: Nanosized-Cu-MOFs-induced-by-graphene-oxide-and-enhanced-gas-storage-capacity.pdf,pdf=nanosized_cu_mofs_go_gas_storage; figure=Cu-MOF_GO_Fig8_CG9_273K,digitized_figure,low,Approximate visual digitization from Fig. 8; CO2 endpoint consistent with Table 1.
preview_manual_visual_digitized_isotherms_cg_9_n2_273_0_5_115,pdf_cg_9,N2,,273,K,0.5,atm,0.2,mmol/g,capacity,,10.1039/c3ee23421e,2013,pdf_nanosized_cu_mofs_go_gas_storage,scientific_paper,,local PDF: Nanosized-Cu-MOFs-induced-by-graphene-oxide-and-enhanced-gas-storage-capacity.pdf,pdf=nanosized_cu_mofs_go_gas_storage; figure=Cu-MOF_GO_Fig8_CG9_273K,digitized_figure,low,Approximate visual digitization from Fig. 8; CO2 endpoint consistent with Table 1.
preview_manual_visual_digitized_isotherms_cg_9_n2_273_0_6_116,pdf_cg_9,N2,,273,K,0.6,atm,0.24,mmol/g,capacity,,10.1039/c3ee23421e,2013,pdf_nanosized_cu_mofs_go_gas_storage,scientific_paper,,local PDF: Nanosized-Cu-MOFs-induced-by-graphene-oxide-and-enhanced-gas-storage-capacity.pdf,pdf=nanosized_cu_mofs_go_gas_storage; figure=Cu-MOF_GO_Fig8_CG9_273K,digitized_figure,low,Approximate visual digitization from Fig. 8; CO2 endpoint consistent with Table 1.
preview_manual_visual_digitized_isotherms_cg_9_n2_273_0_7_117,pdf_cg_9,N2,,273,K,0.7,atm,0.28,mmol/g,capacity,,10.1039/c3ee23421e,2013,pdf_nanosized_cu_mofs_go_gas_storage,scientific_paper,,local PDF: Nanosized-Cu-MOFs-induced-by-graphene-oxide-and-enhanced-gas-storage-capacity.pdf,pdf=nanosized_cu_mofs_go_gas_storage; figure=Cu-MOF_GO_Fig8_CG9_273K,digitized_figure,low,Approximate visual digitization from Fig. 8; CO2 endpoint consistent with Table 1.
preview_manual_visual_digitized_isotherms_cg_9_n2_273_0_8_118,pdf_cg_9,N2,,273,K,0.8,atm,0.32,mmol/g,capacity,,10.1039/c3ee23421e,2013,pdf_nanosized_cu_mofs_go_gas_storage,scientific_paper,,local PDF: Nanosized-Cu-MOFs-induced-by-graphene-oxide-and-enhanced-gas-storage-capacity.pdf,pdf=nanosized_cu_mofs_go_gas_storage; figure=Cu-MOF_GO_Fig8_CG9_273K,digitized_figure,low,Approximate visual digitization from Fig. 8; CO2 endpoint consistent with Table 1.
preview_manual_visual_digitized_isotherms_cg_9_n2_273_0_9_119,pdf_cg_9,N2,,273,K,0.9,atm,0.36,mmol/g,capacity,,10.1039/c3ee23421e,2013,pdf_nanosized_cu_mofs_go_gas_storage,scientific_paper,,local PDF: Nanosized-Cu-MOFs-induced-by-graphene-oxide-and-enhanced-gas-storage-capacity.pdf,pdf=nanosized_cu_mofs_go_gas_storage; figure=Cu-MOF_GO_Fig8_CG9_273K,digitized_figure,low,Approximate visual digitization from Fig. 8; CO2 endpoint consistent with Table 1.
preview_manual_visual_digitized_isotherms_cg_9_n2_273_1_0_120,pdf_cg_9,N2,,273,K,1.0,atm,0.4,mmol/g,capacity,,10.1039/c3ee23421e,2013,pdf_nanosized_cu_mofs_go_gas_storage,scientific_paper,,local PDF: Nanosized-Cu-MOFs-induced-by-graphene-oxide-and-enhanced-gas-storage-capacity.pdf,pdf=nanosized_cu_mofs_go_gas_storage; figure=Cu-MOF_GO_Fig8_CG9_273K,digitized_figure,low,Approximate visual digitization from Fig. 8; CO2 endpoint consistent with Table 1.
