Repository: chem-data-extraction/MOF_dataset

# MOF-based gas adsorption dataset

This repository contains a reproducible course dataset project for metal-organic frameworks (MOFs) and gas adsorption capacity measurements.

## Scientific task

Collect adsorption measurements for MOF materials and relate gas capacity to material descriptors such as formula, pore size, surface area, and structural identifiers under defined experimental conditions.

## Record definition

One measurement record is one gas adsorption measurement for one MOF material under one defined set of conditions. Most records correspond to one pressure-capacity point from an isotherm.

## Dataset files

| Path | Description |
|---|---|
| `data/processed/mof_materials.csv` | final material table, one row per MOF identity |
| `data/processed/adsorption_measurements.csv` | final measurement table, one row per adsorption point |
| `data/processed/dataset.csv` | flat compatibility export for validators and quick preview |
| `data/extracted/pdf_parsed_records.csv` | parsed PDF measurement records |
| `data/extracted/pdf_parsed_materials.csv` | parsed PDF material descriptors |
| `data/extracted/web_parsed_records.csv` | parsed web/API measurement records |
| `data/extracted/web_parsed_materials.csv` | parsed web/API material descriptors |

The processed dataset currently contains 541 measurement records and 19 MOF material records. The normalized tables are the main publication format; `dataset.csv` is kept as a compatibility export.

## Repository structure

| Path | Role |
|---|---|
| `specs/` | schemas, source map, extraction manifests, cleaning pipeline, validation rules |
| `scripts/` | extraction, build, cleaning, and validation scripts |
| `data/raw/` | local PDFs and web/API snapshots used by parsers |
| `data/extracted/` | parsed source-specific outputs |
| `data/interim/` | merged dataset before final cleaning |
| `data/processed/` | final publication tables |
| `reports/` | practice reports and final report |
| `tests/` | regression tests for required artifacts |

## Reproduce the dataset

Install dependencies:

```bash
pip install -r requirements.txt
```

Build and validate the final publication tables:

```bash
py -3 scripts/build_dataset.py
py -3 scripts/clean_dataset.py
py -3 scripts/validate_project.py
py -3 -m pytest
```

Notes:

- `build_dataset.py` joins parsed PDF/web measurements with material descriptors and writes `data/interim/merged_records.csv`.
- `clean_dataset.py` normalizes missing values, deduplicates records, and writes the flat compatibility export plus the two processed tables.
- `validate_project.py` checks required files, schema alignment, unique identifiers, source identifiers, and numeric capacity values.
- `extract_pdf.py` and `extract_web.py` document the extraction approach and can be extended for future source expansion; the current release uses the four committed parsed CSV files in `data/extracted/`.

## Sources

Current parsed sources include:

- selected scientific PDFs for UiO-66-NH2, Cu-BTC/GO composites, and NPF-200;
- MOFX-DB JSON records for a small hMOF batch;
- NIST ISODB GitHub API mirror records for a Zr-fum hydrogen storage article.

Full source metadata are listed in `specs/source_map.json`.

## Reports

The five practice reports are in `reports/`:

1. `practice_01_record_and_schema.md`
2. `practice_02_source_map.md`
3. `practice_03_pdf_extraction.md`
4. `practice_04_web_extraction.md`
5. `practice_05_cleaning_publication.md`

The project summary is in `reports/final_report.md`.

File: data/extracted/pdf_parse_preview/manual_visual_digitized_isotherms.csv
figure,pdf_id,MOF_name,gas_type,temperature,temperature_unit,pressure,pressure_unit,capacity_value,capacity_unit,digitization_method,extraction_confidence,notes
Cu-MOF_GO_Fig6_CO2_273K,nanosized_cu_mofs_go_gas_storage,Cu-BTC,CO2,273,K,0,atm,0,mmol/g,manual_visual_from_crop,low,Approximate visual digitization; 1 atm values anchored to Table 1.
Cu-MOF_GO_Fig6_CO2_273K,nanosized_cu_mofs_go_gas_storage,Cu-BTC,CO2,273,K,0.1,atm,1.4,mmol/g,manual_visual_from_crop,low,Approximate visual digitization; 1 atm values anchored to Table 1.
Cu-MOF_GO_Fig6_CO2_273K,nanosized_cu_mofs_go_gas_storage,Cu-BTC,CO2,273,K,0.2,atm,2.5,mmol/g,manual_visual_from_crop,low,Approximate visual digitization; 1 atm values anchored to Table 1.
Cu-MOF_GO_Fig6_CO2_273K,nanosized_cu_mofs_go_gas_storage,Cu-BTC,CO2,273,K,0.3,atm,3.4,mmol/g,manual_visual_from_crop,low,Approximate visual digitization; 1 atm values anchored to Table 1.
Cu-MOF_GO_Fig6_CO2_273K,nanosized_cu_mofs_go_gas_storage,Cu-BTC,CO2,273,K,0.4,atm,4.1,mmol/g,manual_visual_from_crop,low,Approximate visual digitization; 1 atm values anchored to Table 1.
Cu-MOF_GO_Fig6_CO2_273K,nanosized_cu_mofs_go_gas_storage,Cu-BTC,CO2,273,K,0.5,atm,4.8,mmol/g,manual_visual_from_crop,low,Approximate visual digitization; 1 atm values anchored to Table 1.
Cu-MOF_GO_Fig6_CO2_273K,nanosized_cu_mofs_go_gas_storage,Cu-BTC,CO2,273,K,0.6,atm,5.3,mmol/g,manual_visual_from_crop,low,Approximate visual digitization; 1 atm values anchored to Table 1.
Cu-MOF_GO_Fig6_CO2_273K,nanosized_cu_mofs_go_gas_storage,Cu-BTC,CO2,273,K,0.7,atm,5.7,mmol/g,manual_visual_from_crop,low,Approximate visual digitization; 1 atm values anchored to Table 1.
Cu-MOF_GO_Fig6_CO2_273K,nanosized_cu_mofs_go_gas_storage,Cu-BTC,CO2,273,K,0.8,atm,6.0,mmol/g,manual_visual_from_crop,low,Approximate visual digitization; 1 atm values anchored to Table 1.
Cu-MOF_GO_Fig6_CO2_273K,nanosized_cu_mofs_go_gas_storage,Cu-BTC,CO2,273,K,0.9,atm,6.2,mmol/g,manual_visual_from_crop,low,Approximate visual digitization; 1 atm values anchored to Table 1.
Cu-MOF_GO_Fig6_CO2_273K,nanosized_cu_mofs_go_gas_storage,Cu-BTC,CO2,273,K,1.0,atm,6.39,mmol/g,manual_visual_from_crop,medium,Approximate visual digitization; 1 atm values anchored to Table 1.
Cu-MOF_GO_Fig6_CO2_273K,nanosized_cu_mofs_go_gas_storage,CG-3,CO2,273,K,0,atm,0,mmol/g,manual_visual_from_crop,low,Approximate visual digitization; 1 atm values anchored to Table 1.
Cu-MOF_GO_Fig6_CO2_273K,nanosized_cu_mofs_go_gas_storage,CG-3,CO2,273,K,0.1,atm,1.7,mmol/g,manual_visual_from_crop,low,Approximate visual digitization; 1 atm values anchored to Table 1.
Cu-MOF_GO_Fig6_CO2_273K,nanosized_cu_mofs_go_gas_storage,CG-3,CO2,273,K,0.2,atm,2.9,mmol/g,manual_visual_from_crop,low,Approximate visual digitization; 1 atm values anchored to Table 1.
Cu-MOF_GO_Fig6_CO2_273K,nanosized_cu_mofs_go_gas_storage,CG-3,CO2,273,K,0.3,atm,3.9,mmol/g,manual_visual_from_crop,low,Approximate visual digitization; 1 atm values anchored to Table 1.
Cu-MOF_GO_Fig6_CO2_273K,nanosized_cu_mofs_go_gas_storage,CG-3,CO2,273,K,0.4,atm,4.8,mmol/g,manual_visual_from_crop,low,Approximate visual digitization; 1 atm values anchored to Table 1.
Cu-MOF_GO_Fig6_CO2_273K,nanosized_cu_mofs_go_gas_storage,CG-3,CO2,273,K,0.5,atm,5.5,mmol/g,manual_visual_from_crop,low,Approximate visual digitization; 1 atm values anchored to Table 1.
Cu-MOF_GO_Fig6_CO2_273K,nanosized_cu_mofs_go_gas_storage,CG-3,CO2,273,K,0.6,atm,6.1,mmol/g,manual_visual_from_crop,low,Approximate visual digitization; 1 atm values anchored to Table 1.
Cu-MOF_GO_Fig6_CO2_273K,nanosized_cu_mofs_go_gas_storage,CG-3,CO2,273,K,0.7,atm,6.6,mmol/g,manual_visual_from_crop,low,Approximate visual digitization; 1 atm values anchored to Table 1.
Cu-MOF_GO_Fig6_CO2_273K,nanosized_cu_mofs_go_gas_storage,CG-3,CO2,273,K,0.8,atm,7.1,mmol/g,manual_visual_from_crop,low,Approximate visual digitization; 1 atm values anchored to Table 1.
Cu-MOF_GO_Fig6_CO2_273K,nanosized_cu_mofs_go_gas_storage,CG-3,CO2,273,K,0.9,atm,7.6,mmol/g,manual_visual_from_crop,low,Approximate visual digitization; 1 atm values anchored to Table 1.
Cu-MOF_GO_Fig6_CO2_273K,nanosized_cu_mofs_go_gas_storage,CG-3,CO2,273,K,1.0,atm,7.94,mmol/g,manual_visual_from_crop,medium,Approximate visual digitization; 1 atm values anchored to Table 1.
Cu-MOF_GO_Fig6_CO2_273K,nanosized_cu_mofs_go_gas_storage,CG-9,CO2,273,K,0,atm,0,mmol/g,manual_visual_from_crop,low,Approximate visual digitization; 1 atm values anchored to Table 1.
Cu-MOF_GO_Fig6_CO2_273K,nanosized_cu_mofs_go_gas_storage,CG-9,CO2,273,K,0.1,atm,1.9,mmol/g,manual_visual_from_crop,low,Approximate visual digitization; 1 atm values anchored to Table 1.
Cu-MOF_GO_Fig6_CO2_273K,nanosized_cu_mofs_go_gas_storage,CG-9,CO2,273,K,0.2,atm,3.0,mmol/g,manual_visual_from_crop,low,Approximate visual digitization; 1 atm values anchored to Table 1.
Cu-MOF_GO_Fig6_CO2_273K,nanosized_cu_mofs_go_gas_storage,CG-9,CO2,273,K,0.3,atm,4.1,mmol/g,manual_visual_from_crop,low,Approximate visual digitization; 1 atm values anchored to Table 1.
Cu-MOF_GO_Fig6_CO2_273K,nanosized_cu_mofs_go_gas_storage,CG-9,CO2,273,K,0.4,atm,4.9,mmol/g,manual_visual_from_crop,low,Approximate visual digitization; 1 atm values anchored to Table 1.
Cu-MOF_GO_Fig6_CO2_273K,nanosized_cu_mofs_go_gas_storage,CG-9,CO2,273,K,0.5,atm,5.6,mmol/g,manual_visual_from_crop,low,Approximate visual digitization; 1 atm values anchored to Table 1.
Cu-MOF_GO_Fig6_CO2_273K,nanosized_cu_mofs_go_gas_storage,CG-9,CO2,273,K,0.6,atm,6.2,mmol/g,manual_visual_from_crop,low,Approximate visual digitization; 1 atm values anchored to Table 1.
Cu-MOF_GO_Fig6_CO2_273K,nanosized_cu_mofs_go_gas_storage,CG-9,CO2,273,K,0.7,atm,6.8,mmol/g,manual_visual_from_crop,low,Approximate visual digitization; 1 atm values anchored to Table 1.
Cu-MOF_GO_Fig6_CO2_273K,nanosized_cu_mofs_go_gas_storage,CG-9,CO2,273,K,0.8,atm,7.3,mmol/g,manual_visual_from_crop,low,Approximate visual digitization; 1 atm values anchored to Table 1.
Cu-MOF_GO_Fig6_CO2_273K,nanosized_cu_mofs_go_gas_storage,CG-9,CO2,273,K,0.9,atm,7.8,mmol/g,manual_visual_from_crop,low,Approximate visual digitization; 1 atm values anchored to Table 1.
Cu-MOF_GO_Fig6_CO2_273K,nanosized_cu_mofs_go_gas_storage,CG-9,CO2,273,K,1.0,atm,8.26,mmol/g,manual_visual_from_crop,medium,Approximate visual digitization; 1 atm values anchored to Table 1.
Cu-MOF_GO_Fig6_CO2_273K,nanosized_cu_mofs_go_gas_storage,CG-15,CO2,273,K,0,atm,0,mmol/g,manual_visual_from_crop,low,Approximate visual digitization; 1 atm values anchored to Table 1.
Cu-MOF_GO_Fig6_CO2_273K,nanosized_cu_mofs_go_gas_storage,CG-15,CO2,273,K,0.1,atm,1.1,mmol/g,manual_visual_from_crop,low,Approximate visual digitization; 1 atm values anchored to Table 1.
Cu-MOF_GO_Fig6_CO2_273K,nanosized_cu_mofs_go_gas_storage,CG-15,CO2,273,K,0.2,atm,1.5,mmol/g,manual_visual_from_crop,low,Approximate visual digitization; 1 atm values anchored to Table 1.
Cu-MOF_GO_Fig6_CO2_273K,nanosized_cu_mofs_go_gas_storage,CG-15,CO2,273,K,0.3,atm,1.8,mmol/g,manual_visual_from_crop,low,Approximate visual digitization; 1 atm values anchored to Table 1.
Cu-MOF_GO_Fig6_CO2_273K,nanosized_cu_mofs_go_gas_storage,CG-15,CO2,273,K,0.4,atm,2.0,mmol/g,manual_visual_from_crop,low,Approximate visual digitization; 1 atm values anchored to Table 1.
Cu-MOF_GO_Fig6_CO2_273K,nanosized_cu_mofs_go_gas_storage,CG-15,CO2,273,K,0.5,atm,2.25,mmol/g,manual_visual_from_crop,low,Approximate visual digitization; 1 atm values anchored to Table 1.
Cu-MOF_GO_Fig6_CO2_273K,nanosized_cu_mofs_go_gas_storage,CG-15,CO2,273,K,0.6,atm,2.4,mmol/g,manual_visual_from_crop,low,Approximate visual digitization; 1 atm values anchored to Table 1.
Cu-MOF_GO_Fig6_CO2_273K,nanosized_cu_mofs_go_gas_storage,CG-15,CO2,273,K,0.7,atm,2.55,mmol/g,manual_visual_from_crop,low,Approximate visual digitization; 1 atm values anchored to Table 1.
Cu-MOF_GO_Fig6_CO2_273K,nanosized_cu_mofs_go_gas_storage,CG-15,CO2,273,K,0.8,atm,2.7,mmol/g,manual_visual_from_crop,low,Approximate visual digitization; 1 atm values anchored to Table 1.
Cu-MOF_GO_Fig6_CO2_273K,nanosized_cu_mofs_go_gas_storage,CG-15,CO2,273,K,0.9,atm,2.85,mmol/g,manual_visual_from_crop,low,Approximate visual digitization; 1 atm values anchored to Table 1.
Cu-MOF_GO_Fig6_CO2_273K,nanosized_cu_mofs_go_gas_storage,CG-15,CO2,273,K,1.0,atm,2.97,mmol/g,manual_visual_from_crop,medium,Approximate visual digitization; 1 atm values anchored to Table 1.
Cu-MOF_GO_Fig6_CO2_273K,nanosized_cu_mofs_go_gas_storage,GO,CO2,273,K,0,atm,0,mmol/g,manual_visual_from_crop,low,Approximate visual digitization; 1 atm values anchored to Table 1.
Cu-MOF_GO_Fig6_CO2_273K,nanosized_cu_mofs_go_gas_storage,GO,CO2,273,K,0.1,atm,0.02,mmol/g,manual_visual_from_crop,low,Approximate visual digitization; 1 atm values anchored to Table 1.
Cu-MOF_GO_Fig6_CO2_273K,nanosized_cu_mofs_go_gas_storage,GO,CO2,273,K,0.2,atm,0.03,mmol/g,manual_visual_from_crop,low,Approximate visual digitization; 1 atm values anchored to Table 1.
Cu-MOF_GO_Fig6_CO2_273K,nanosized_cu_mofs_go_gas_storage,GO,CO2,273,K,0.3,atm,0.04,mmol/g,manual_visual_from_crop,low,Approximate visual digitization; 1 atm values anchored to Table 1.
Cu-MOF_GO_Fig6_CO2_273K,nanosized_cu_mofs_go_gas_storage,GO,CO2,273,K,0.4,atm,0.05,mmol/g,manual_visual_from_crop,low,Approximate visual digitization; 1 atm values anchored to Table 1.
Cu-MOF_GO_Fig6_CO2_273K,nanosized_cu_mofs_go_gas_storage,GO,CO2,273,K,0.5,atm,0.05,mmol/g,manual_visual_from_crop,low,Approximate visual digitization; 1 atm values anchored to Table 1.
Cu-MOF_GO_Fig6_CO2_273K,nanosized_cu_mofs_go_gas_storage,GO,CO2,273,K,0.6,atm,0.06,mmol/g,manual_visual_from_crop,low,Approximate visual digitization; 1 atm values anchored to Table 1.
Cu-MOF_GO_Fig6_CO2_273K,nanosized_cu_mofs_go_gas_storage,GO,CO2,273,K,0.7,atm,0.06,mmol/g,manual_visual_from_crop,low,Approximate visual digitization; 1 atm values anchored to Table 1.
Cu-MOF_GO_Fig6_CO2_273K,nanosized_cu_mofs_go_gas_storage,GO,CO2,273,K,0.8,atm,0.06,mmol/g,manual_visual_from_crop,low,Approximate visual digitization; 1 atm values anchored to Table 1.
Cu-MOF_GO_Fig6_CO2_273K,nanosized_cu_mofs_go_gas_storage,GO,CO2,273,K,0.9,atm,0.07,mmol/g,manual_visual_from_crop,low,Approximate visual digitization; 1 atm values anchored to Table 1.
Cu-MOF_GO_Fig6_CO2_273K,nanosized_cu_mofs_go_gas_storage,GO,CO2,273,K,1.0,atm,0.07,mmol/g,manual_visual_from_crop,medium,Approximate visual digitization; 1 atm values anchored to Table 1.
Cu-MOF_GO_Fig7_H2_77K,nanosized_cu_mofs_go_gas_storage,Cu-BTC,H2,77,K,0,atm,0,wt%,manual_visual_from_crop,low,Approximate visual digitization; 42 atm values anchored to Table 1.
Cu-MOF_GO_Fig7_H2_77K,nanosized_cu_mofs_go_gas_storage,Cu-BTC,H2,77,K,1,atm,1.5,wt%,manual_visual_from_crop,low,Approximate visual digitization; 42 atm values anchored to Table 1.
Cu-MOF_GO_Fig7_H2_77K,nanosized_cu_mofs_go_gas_storage,Cu-BTC,H2,77,K,2,atm,2.0,wt%,manual_visual_from_crop,low,Approximate visual digitization; 42 atm values anchored to Table 1.
Cu-MOF_GO_Fig7_H2_77K,nanosized_cu_mofs_go_gas_storage,Cu-BTC,H2,77,K,5,atm,2.45,wt%,manual_visual_from_crop,low,Approximate visual digitization; 42 atm values anchored to Table 1.
Cu-MOF_GO_Fig7_H2_77K,nanosized_cu_mofs_go_gas_storage,Cu-BTC,H2,77,K,10,atm,2.7,wt%,manual_visual_from_crop,low,Approximate visual digitization; 42 atm values anchored to Table 1.
Cu-MOF_GO_Fig7_H2_77K,nanosized_cu_mofs_go_gas_storage,Cu-BTC,H2,77,K,20,atm,2.85,wt%,manual_visual_from_crop,low,Approximate visual digitization; 42 atm values anchored to Table 1.
Cu-MOF_GO_Fig7_H2_77K,nanosized_cu_mofs_go_gas_storage,Cu-BTC,H2,77,K,30,atm,2.85,wt%,manual_visual_from_crop,low,Approximate visual digitization; 42 atm values anchored to Table 1.
Cu-MOF_GO_Fig7_H2_77K,nanosized_cu_mofs_go_gas_storage,Cu-BTC,H2,77,K,42,atm,2.81,wt%,manual_visual_from_crop,medium,Approximate visual digitization; 42 atm values anchored to Table 1.
Cu-MOF_GO_Fig7_H2_77K,nanosized_cu_mofs_go_gas_storage,CG-3,H2,77,K,0,atm,0,wt%,manual_visual_from_crop,low,Approximate visual digitization; 42 atm values anchored to Table 1.
Cu-MOF_GO_Fig7_H2_77K,nanosized_cu_mofs_go_gas_storage,CG-3,H2,77,K,1,atm,1.7,wt%,manual_visual_from_crop,low,Approximate visual digitization; 42 atm values anchored to Table 1.
Cu-MOF_GO_Fig7_H2_77K,nanosized_cu_mofs_go_gas_storage,CG-3,H2,77,K,2,atm,2.25,wt%,manual_visual_from_crop,low,Approximate visual digitization; 42 atm values anchored to Table 1.
Cu-MOF_GO_Fig7_H2_77K,nanosized_cu_mofs_go_gas_storage,CG-3,H2,77,K,5,atm,2.7,wt%,manual_visual_from_crop,low,Approximate visual digitization; 42 atm values anchored to Table 1.
Cu-MOF_GO_Fig7_H2_77K,nanosized_cu_mofs_go_gas_storage,CG-3,H2,77,K,10,atm,2.95,wt%,manual_visual_from_crop,low,Approximate visual digitization; 42 atm values anchored to Table 1.
Cu-MOF_GO_Fig7_H2_77K,nanosized_cu_mofs_go_gas_storage,CG-3,H2,77,K,20,atm,3.1,wt%,manual_visual_from_crop,low,Approximate visual digitization; 42 atm values anchored to Table 1.
Cu-MOF_GO_Fig7_H2_77K,nanosized_cu_mofs_go_gas_storage,CG-3,H2,77,K,30,atm,3.1,wt%,manual_visual_from_crop,low,Approximate visual digitization; 42 atm values anchored to Table 1.
Cu-MOF_GO_Fig7_H2_77K,nanosized_cu_mofs_go_gas_storage,CG-3,H2,77,K,42,atm,3.05,wt%,manual_visual_from_crop,medium,Approximate visual digitization; 42 atm values anchored to Table 1.
Cu-MOF_GO_Fig7_H2_77K,nanosized_cu_mofs_go_gas_storage,CG-9,H2,77,K,0,atm,0,wt%,manual_visual_from_crop,low,Approximate visual digitization; 42 atm values anchored to Table 1.
Cu-MOF_GO_Fig7_H2_77K,nanosized_cu_mofs_go_gas_storage,CG-9,H2,77,K,1,atm,2.0,wt%,manual_visual_from_crop,low,Approximate visual digitization; 42 atm values anchored to Table 1.
Cu-MOF_GO_Fig7_H2_77K,nanosized_cu_mofs_go_gas_storage,CG-9,H2,77,K,2,atm,2.55,wt%,manual_visual_from_crop,low,Approximate visual digitization; 42 atm values anchored to Table 1.
Cu-MOF_GO_Fig7_H2_77K,nanosized_cu_mofs_go_gas_storage,CG-9,H2,77,K,5,atm,3.05,wt%,manual_visual_from_crop,low,Approximate visual digitization; 42 atm values anchored to Table 1.
Cu-MOF_GO_Fig7_H2_77K,nanosized_cu_mofs_go_gas_storage,CG-9,H2,77,K,10,atm,3.35,wt%,manual_visual_from_crop,low,Approximate visual digitization; 42 atm values anchored to Table 1.
Cu-MOF_GO_Fig7_H2_77K,nanosized_cu_mofs_go_gas_storage,CG-9,H2,77,K,20,atm,3.55,wt%,manual_visual_from_crop,low,Approximate visual digitization; 42 atm values anchored to Table 1.
Cu-MOF_GO_Fig7_H2_77K,nanosized_cu_mofs_go_gas_storage,CG-9,H2,77,K,30,atm,3.6,wt%,manual_visual_from_crop,low,Approximate visual digitization; 42 atm values anchored to Table 1.
Cu-MOF_GO_Fig7_H2_77K,nanosized_cu_mofs_go_gas_storage,CG-9,H2,77,K,42,atm,3.58,wt%,manual_visual_from_crop,medium,Approximate visual digitization; 42 atm values anchored to Table 1.
Cu-MOF_GO_Fig7_H2_77K,nanosized_cu_mofs_go_gas_storage,CG-15,H2,77,K,0,atm,0,wt%,manual_visual_from_crop,low,Approximate visual digitization; 42 atm values anchored to Table 1.
Cu-MOF_GO_Fig7_H2_77K,nanosized_cu_mofs_go_gas_storage,CG-15,H2,77,K,1,atm,0.75,wt%,manual_visual_from_crop,low,Approximate visual digitization; 42 atm values anchored to Table 1.
Cu-MOF_GO_Fig7_H2_77K,nanosized_cu_mofs_go_gas_storage,CG-15,H2,77,K,2,atm,0.95,wt%,manual_visual_from_crop,low,Approximate visual digitization; 42 atm values anchored to Table 1.
Cu-MOF_GO_Fig7_H2_77K,nanosized_cu_mofs_go_gas_storage,CG-15,H2,77,K,5,atm,1.15,wt%,manual_visual_from_crop,low,Approximate visual digitization; 42 atm values anchored to Table 1.
Cu-MOF_GO_Fig7_H2_77K,nanosized_cu_mofs_go_gas_storage,CG-15,H2,77,K,10,atm,1.25,wt%,manual_visual_from_crop,low,Approximate visual digitization; 42 atm values anchored to Table 1.
Cu-MOF_GO_Fig7_H2_77K,nanosized_cu_mofs_go_gas_storage,CG-15,H2,77,K,20,atm,1.35,wt%,manual_visual_from_crop,low,Approximate visual digitization; 42 atm values anchored to Table 1.
Cu-MOF_GO_Fig7_H2_77K,nanosized_cu_mofs_go_gas_storage,CG-15,H2,77,K,30,atm,1.4,wt%,manual_visual_from_crop,low,Approximate visual digitization; 42 atm values anchored to Table 1.
Cu-MOF_GO_Fig7_H2_77K,nanosized_cu_mofs_go_gas_storage,CG-15,H2,77,K,42,atm,1.42,wt%,manual_visual_from_crop,medium,Approximate visual digitization; 42 atm values anchored to Table 1.
Cu-MOF_GO_Fig8_CG9_273K,nanosized_cu_mofs_go_gas_storage,CG-9,CO2,273,K,0,atm,0,mmol/g,manual_visual_from_crop,low,Approximate visual digitization from Fig. 8; CO2 endpoint consistent with Table 1.
Cu-MOF_GO_Fig8_CG9_273K,nanosized_cu_mofs_go_gas_storage,CG-9,CO2,273,K,0.1,atm,1.5,mmol/g,manual_visual_from_crop,low,Approximate visual digitization from Fig. 8; CO2 endpoint consistent with Table 1.
Cu-MOF_GO_Fig8_CG9_273K,nanosized_cu_mofs_go_gas_storage,CG-9,CO2,273,K,0.2,atm,2.8,mmol/g,manual_visual_from_crop,low,Approximate visual digitization from Fig. 8; CO2 endpoint consistent with Table 1.
Cu-MOF_GO_Fig8_CG9_273K,nanosized_cu_mofs_go_gas_storage,CG-9,CO2,273,K,0.3,atm,3.9,mmol/g,manual_visual_from_crop,low,Approximate visual digitization from Fig. 8; CO2 endpoint consistent with Table 1.
Cu-MOF_GO_Fig8_CG9_273K,nanosized_cu_mofs_go_gas_storage,CG-9,CO2,273,K,0.4,atm,4.8,mmol/g,manual_visual_from_crop,low,Approximate visual digitization from Fig. 8; CO2 endpoint consistent with Table 1.
Cu-MOF_GO_Fig8_CG9_273K,nanosized_cu_mofs_go_gas_storage,CG-9,CO2,273,K,0.5,atm,5.5,mmol/g,manual_visual_from_crop,low,Approximate visual digitization from Fig. 8; CO2 endpoint consistent with Table 1.
Cu-MOF_GO_Fig8_CG9_273K,nanosized_cu_mofs_go_gas_storage,CG-9,CO2,273,K,0.6,atm,6.2,mmol/g,manual_visual_from_crop,low,Approximate visual digitization from Fig. 8; CO2 endpoint consistent with Table 1.
Cu-MOF_GO_Fig8_CG9_273K,nanosized_cu_mofs_go_gas_storage,CG-9,CO2,273,K,0.7,atm,6.8,mmol/g,manual_visual_from_crop,low,Approximate visual digitization from Fig. 8; CO2 endpoint consistent with Table 1.
Cu-MOF_GO_Fig8_CG9_273K,nanosized_cu_mofs_go_gas_storage,CG-9,CO2,273,K,0.8,atm,7.3,mmol/g,manual_visual_from_crop,low,Approximate visual digitization from Fig. 8; CO2 endpoint consistent with Table 1.
Cu-MOF_GO_Fig8_CG9_273K,nanosized_cu_mofs_go_gas_storage,CG-9,CO2,273,K,0.9,atm,7.8,mmol/g,manual_visual_from_crop,low,Approximate visual digitization from Fig. 8; CO2 endpoint consistent with Table 1.
Cu-MOF_GO_Fig8_CG9_273K,nanosized_cu_mofs_go_gas_storage,CG-9,CO2,273,K,1.0,atm,8.26,mmol/g,manual_visual_from_crop,medium,Approximate visual digitization from Fig. 8; CO2 endpoint consistent with Table 1.
Cu-MOF_GO_Fig8_CG9_273K,nanosized_cu_mofs_go_gas_storage,CG-9,CH4,273,K,0,atm,0,mmol/g,manual_visual_from_crop,low,Approximate visual digitization from Fig. 8; CO2 endpoint consistent with Table 1.
Cu-MOF_GO_Fig8_CG9_273K,nanosized_cu_mofs_go_gas_storage,CG-9,CH4,273,K,0.1,atm,0.25,mmol/g,manual_visual_from_crop,low,Approximate visual digitization from Fig. 8; CO2 endpoint consistent with Table 1.
Cu-MOF_GO_Fig8_CG9_273K,nanosized_cu_mofs_go_gas_storage,CG-9,CH4,273,K,0.2,atm,0.35,mmol/g,manual_visual_from_crop,low,Approximate visual digitization from Fig. 8; CO2 endpoint consistent with Table 1.
Cu-MOF_GO_Fig8_CG9_273K,nanosized_cu_mofs_go_gas_storage,CG-9,CH4,273,K,0.3,atm,0.48,mmol/g,manual_visual_from_crop,low,Approximate visual digitization from Fig. 8; CO2 endpoint consistent with Table 1.
Cu-MOF_GO_Fig8_CG9_273K,nanosized_cu_mofs_go_gas_storage,CG-9,CH4,273,K,0.4,atm,0.62,mmol/g,manual_visual_from_crop,low,Approximate visual digitization from Fig. 8; CO2 endpoint consistent with Table 1.
Cu-MOF_GO_Fig8_CG9_273K,nanosized_cu_mofs_go_gas_storage,CG-9,CH4,273,K,0.5,atm,0.75,mmol/g,manual_visual_from_crop,low,Approximate visual digitization from Fig. 8; CO2 endpoint consistent with Table 1.
Cu-MOF_GO_Fig8_CG9_273K,nanosized_cu_mofs_go_gas_storage,CG-9,CH4,273,K,0.6,atm,0.88,mmol/g,manual_visual_from_crop,low,Approximate visual digitization from Fig. 8; CO2 endpoint consistent with Table 1.
Cu-MOF_GO_Fig8_CG9_273K,nanosized_cu_mofs_go_gas_storage,CG-9,CH4,273,K,0.7,atm,1.0,mmol/g,manual_visual_from_crop,low,Approximate visual digitization from Fig. 8; CO2 endpoint consistent with Table 1.
Cu-MOF_GO_Fig8_CG9_273K,nanosized_cu_mofs_go_gas_storage,CG-9,CH4,273,K,0.8,atm,1.1,mmol/g,manual_visual_from_crop,low,Approximate visual digitization from Fig. 8; CO2 endpoint consistent with Table 1.
Cu-MOF_GO_Fig8_CG9_273K,nanosized_cu_mofs_go_gas_storage,CG-9,CH4,273,K,0.9,atm,1.2,mmol/g,manual_visual_from_crop,low,Approximate visual digitization from Fig. 8; CO2 endpoint consistent with Table 1.
Cu-MOF_GO_Fig8_CG9_273K,nanosized_cu_mofs_go_gas_storage,CG-9,CH4,273,K,1.0,atm,1.3,mmol/g,manual_visual_from_crop,low,Approximate visual digitization from Fig. 8; CO2 endpoint consistent with Table 1.
Cu-MOF_GO_Fig8_CG9_273K,nanosized_cu_mofs_go_gas_storage,CG-9,N2,273,K,0,atm,0,mmol/g,manual_visual_from_crop,low,Approximate visual digitization from Fig. 8; CO2 endpoint consistent with Table 1.
Cu-MOF_GO_Fig8_CG9_273K,nanosized_cu_mofs_go_gas_storage,CG-9,N2,273,K,0.1,atm,0.05,mmol/g,manual_visual_from_crop,low,Approximate visual digitization from Fig. 8; CO2 endpoint consistent with Table 1.
Cu-MOF_GO_Fig8_CG9_273K,nanosized_cu_mofs_go_gas_storage,CG-9,N2,273,K,0.2,atm,0.09,mmol/g,manual_visual_from_crop,low,Approximate visual digitization from Fig. 8; CO2 endpoint consistent with Table 1.
Cu-MOF_GO_Fig8_CG9_273K,nanosized_cu_mofs_go_gas_storage,CG-9,N2,273,K,0.3,atm,0.12,mmol/g,manual_visual_from_crop,low,Approximate visual digitization from Fig. 8; CO2 endpoint consistent with Table 1.
Cu-MOF_GO_Fig8_CG9_273K,nanosized_cu_mofs_go_gas_storage,CG-9,N2,273,K,0.4,atm,0.16,mmol/g,manual_visual_from_crop,low,Approximate visual digitization from Fig. 8; CO2 endpoint consistent with Table 1.
Cu-MOF_GO_Fig8_CG9_273K,nanosized_cu_mofs_go_gas_storage,CG-9,N2,273,K,0.5,atm,0.2,mmol/g,manual_visual_from_crop,low,Approximate visual digitization from Fig. 8; CO2 endpoint consistent with Table 1.
Cu-MOF_GO_Fig8_CG9_273K,nanosized_cu_mofs_go_gas_storage,CG-9,N2,273,K,0.6,atm,0.24,mmol/g,manual_visual_from_crop,low,Approximate visual digitization from Fig. 8; CO2 endpoint consistent with Table 1.
Cu-MOF_GO_Fig8_CG9_273K,nanosized_cu_mofs_go_gas_storage,CG-9,N2,273,K,0.7,atm,0.28,mmol/g,manual_visual_from_crop,low,Approximate visual digitization from Fig. 8; CO2 endpoint consistent with Table 1.
Cu-MOF_GO_Fig8_CG9_273K,nanosized_cu_mofs_go_gas_storage,CG-9,N2,273,K,0.8,atm,0.32,mmol/g,manual_visual_from_crop,low,Approximate visual digitization from Fig. 8; CO2 endpoint consistent with Table 1.
Cu-MOF_GO_Fig8_CG9_273K,nanosized_cu_mofs_go_gas_storage,CG-9,N2,273,K,0.9,atm,0.36,mmol/g,manual_visual_from_crop,low,Approximate visual digitization from Fig. 8; CO2 endpoint consistent with Table 1.
Cu-MOF_GO_Fig8_CG9_273K,nanosized_cu_mofs_go_gas_storage,CG-9,N2,273,K,1.0,atm,0.4,mmol/g,manual_visual_from_crop,low,Approximate visual digitization from Fig. 8; CO2 endpoint consistent with Table 1.
NPF-200_Fig3b_H2_77K,nihms_1670563,NPF-200_total_adsorption,H2,77,K,0,bar,0,mmol/g,manual_visual_from_crop,low,Approximate visual digitization from small Fig. 3b; total 100 bar value anchored to text.
NPF-200_Fig3b_H2_77K,nihms_1670563,NPF-200_total_adsorption,H2,77,K,5,bar,20,mmol/g,manual_visual_from_crop,low,Approximate visual digitization from small Fig. 3b; total 100 bar value anchored to text.
NPF-200_Fig3b_H2_77K,nihms_1670563,NPF-200_total_adsorption,H2,77,K,10,bar,30,mmol/g,manual_visual_from_crop,low,Approximate visual digitization from small Fig. 3b; total 100 bar value anchored to text.
NPF-200_Fig3b_H2_77K,nihms_1670563,NPF-200_total_adsorption,H2,77,K,20,bar,42,mmol/g,manual_visual_from_crop,low,Approximate visual digitization from small Fig. 3b; total 100 bar value anchored to text.
NPF-200_Fig3b_H2_77K,nihms_1670563,NPF-200_total_adsorption,H2,77,K,30,bar,50,mmol/g,manual_visual_from_crop,low,Approximate visual digitization from small Fig. 3b; total 100 bar value anchored to text.
NPF-200_Fig3b_H2_77K,nihms_1670563,NPF-200_total_adsorption,H2,77,K,40,bar,54,mmol/g,manual_visual_from_crop,low,Approximate visual digitization from small Fig. 3b; total 100 bar value anchored to text.
NPF-200_Fig3b_H2_77K,nihms_1670563,NPF-200_total_adsorption,H2,77,K,60,bar,60,mmol/g,manual_visual_from_crop,low,Approximate visual digitization from small Fig. 3b; total 100 bar value anchored to text.
NPF-200_Fig3b_H2_77K,nihms_1670563,NPF-200_total_adsorption,H2,77,K,80,bar,62,mmol/g,manual_visual_from_crop,low,Approximate visual digitization from small Fig. 3b; total 100 bar value anchored to text.
NPF-200_Fig3b_H2_77K,nihms_1670563,NPF-200_total_adsorption,H2,77,K,100,bar,65.7,mmol/g,manual_visual_from_crop,medium,Approximate visual digitization from small Fig. 3b; total 100 bar value anchored to text.
NPF-200_Fig3b_H2_77K,nihms_1670563,NPF-200_excess_adsorption,H2,77,K,0,bar,0,mmol/g,manual_visual_from_crop,low,Approximate visual digitization from small Fig. 3b; total 100 bar value anchored to text.
NPF-200_Fig3b_H2_77K,nihms_1670563,NPF-200_excess_adsorption,H2,77,K,5,bar,18,mmol/g,manual_visual_from_crop,low,Approximate visual digitization from small Fig. 3b; total 100 bar value anchored to text.
NPF-200_Fig3b_H2_77K,nihms_1670563,NPF-200_excess_adsorption,H2,77,K,10,bar,25,mmol/g,manual_visual_from_crop,low,Approximate visual digitization from small Fig. 3b; total 100 bar value anchored to text.
NPF-200_Fig3b_H2_77K,nihms_1670563,NPF-200_excess_adsorption,H2,77,K,20,bar,32,mmol/g,manual_visual_from_crop,low,Approximate visual digitization from small Fig. 3b; total 100 bar value anchored to text.
NPF-200_Fig3b_H2_77K,nihms_1670563,NPF-200_excess_adsorption,H2,77,K,30,bar,35,mmol/g,manual_visual_from_crop,low,Approximate visual digitization from small Fig. 3b; total 100 bar value anchored to text.
NPF-200_Fig3b_H2_77K,nihms_1670563,NPF-200_excess_adsorption,H2,77,K,40,bar,36,mmol/g,manual_visual_from_crop,low,Approximate visual digitization from small Fig. 3b; total 100 bar value anchored to text.
NPF-200_Fig3b_H2_77K,nihms_1670563,NPF-200_excess_adsorption,H2,77,K,60,bar,36,mmol/g,manual_visual_from_crop,low,Approximate visual digitization from small Fig. 3b; total 100 bar value anchored to text.
NPF-200_Fig3b_H2_77K,nihms_1670563,NPF-200_excess_adsorption,H2,77,K,80,bar,34,mmol/g,manual_visual_from_crop,low,Approximate visual digitization from small Fig. 3b; total 100 bar value anchored to text.
NPF-200_Fig3b_H2_77K,nihms_1670563,NPF-200_excess_adsorption,H2,77,K,100,bar,32,mmol/g,manual_visual_from_crop,low,Approximate visual digitization from small Fig. 3b; total 100 bar value anchored to text.

File: data/extracted/pdf_parse_preview/uio66_figure6_digitized_points.csv
series,gas_type,synthesis_method,temperature,temperature_unit,pressure,pressure_unit,capacity_value,capacity_unit,digitization_note
CO2-Sonochemical-25C,CO2,Sonochemical,25,C,0.000,bar,0.000,mmol/g,origin point
CO2-Sonochemical-25C,CO2,Sonochemical,25,C,0.125,bar,0.683,mmol/g,auto color digitized; pixels=81
CO2-Sonochemical-25C,CO2,Sonochemical,25,C,0.250,bar,1.214,mmol/g,auto color digitized; pixels=70
CO2-Sonochemical-25C,CO2,Sonochemical,25,C,0.375,bar,1.658,mmol/g,auto color digitized; pixels=53
CO2-Sonochemical-25C,CO2,Sonochemical,25,C,0.500,bar,2.048,mmol/g,auto color digitized; pixels=51
CO2-Sonochemical-25C,CO2,Sonochemical,25,C,0.625,bar,2.395,mmol/g,auto color digitized; pixels=51
CO2-Sonochemical-25C,CO2,Sonochemical,25,C,0.750,bar,2.698,mmol/g,auto color digitized; pixels=49
CO2-Sonochemical-25C,CO2,Sonochemical,25,C,0.875,bar,2.969,mmol/g,auto color digitized; pixels=53
CO2-Sonochemical-25C,CO2,Sonochemical,25,C,1.000,bar,3.207,mmol/g,auto color digitized; pixels=42
CO2-Solvothermal-25C,CO2,Solvothermal,25,C,0.000,bar,0.000,mmol/g,origin point
CO2-Solvothermal-25C,CO2,Solvothermal,25,C,0.125,bar,0.433,mmol/g,auto color digitized; pixels=60
CO2-Solvothermal-25C,CO2,Solvothermal,25,C,0.250,bar,0.813,mmol/g,auto color digitized; pixels=59
CO2-Solvothermal-25C,CO2,Solvothermal,25,C,0.375,bar,1.138,mmol/g,auto color digitized; pixels=58
CO2-Solvothermal-25C,CO2,Solvothermal,25,C,0.500,bar,1.430,mmol/g,auto color digitized; pixels=58
CO2-Solvothermal-25C,CO2,Solvothermal,25,C,0.625,bar,1.680,mmol/g,auto color digitized; pixels=60
CO2-Solvothermal-25C,CO2,Solvothermal,25,C,0.750,bar,1.918,mmol/g,auto color digitized; pixels=56
CO2-Solvothermal-25C,CO2,Solvothermal,25,C,0.875,bar,2.124,mmol/g,auto color digitized; pixels=59
CO2-Solvothermal-25C,CO2,Solvothermal,25,C,1.000,bar,2.330,mmol/g,auto color digitized; pixels=50
CO2-Sonochemical-50C,CO2,Sonochemical,50,C,0.000,bar,0.000,mmol/g,origin point
CO2-Sonochemical-50C,CO2,Sonochemical,50,C,0.125,bar,0.498,mmol/g,auto color digitized; pixels=62
CO2-Sonochemical-50C,CO2,Sonochemical,50,C,0.250,bar,1.008,mmol/g,auto color digitized; pixels=67
CO2-Sonochemical-50C,CO2,Sonochemical,50,C,0.375,bar,1.387,mmol/g,auto color digitized; pixels=55
CO2-Sonochemical-50C,CO2,Sonochemical,50,C,0.500,bar,1.810,mmol/g,auto color digitized; pixels=59
CO2-Sonochemical-50C,CO2,Sonochemical,50,C,0.625,bar,2.146,mmol/g,auto color digitized; pixels=57
CO2-Sonochemical-50C,CO2,Sonochemical,50,C,0.750,bar,2.460,mmol/g,auto color digitized; pixels=55
CO2-Sonochemical-50C,CO2,Sonochemical,50,C,0.875,bar,2.731,mmol/g,auto color digitized; pixels=54
CO2-Sonochemical-50C,CO2,Sonochemical,50,C,1.000,bar,3.002,mmol/g,auto color digitized; pixels=44
CO2-Solvothermal-50C,CO2,Solvothermal,50,C,0.000,bar,0.000,mmol/g,origin point
CO2-Solvothermal-50C,CO2,Solvothermal,50,C,0.125,bar,0.347,mmol/g,auto color digitized; pixels=101
CO2-Solvothermal-50C,CO2,Solvothermal,50,C,0.250,bar,0.704,mmol/g,auto color digitized; pixels=91
CO2-Solvothermal-50C,CO2,Solvothermal,50,C,0.375,bar,1.019,mmol/g,auto color digitized; pixels=82
CO2-Solvothermal-50C,CO2,Solvothermal,50,C,0.500,bar,1.214,mmol/g,auto color digitized; pixels=81
CO2-Solvothermal-50C,CO2,Solvothermal,50,C,0.625,bar,1.474,mmol/g,auto color digitized; pixels=71
CO2-Solvothermal-50C,CO2,Solvothermal,50,C,0.750,bar,1.745,mmol/g,auto color digitized; pixels=56
CO2-Solvothermal-50C,CO2,Solvothermal,50,C,0.875,bar,1.983,mmol/g,auto color digitized; pixels=55
CO2-Solvothermal-50C,CO2,Solvothermal,50,C,1.000,bar,2.200,mmol/g,auto color digitized; pixels=48
N2-Sonochemical-25C,N2,Sonochemical,25,C,0.000,bar,0.000,mmol/g,origin point
N2-Sonochemical-25C,N2,Sonochemical,25,C,0.125,bar,,mmol/g,no pixels detected; needs manual QA
N2-Sonochemical-25C,N2,Sonochemical,25,C,0.250,bar,,mmol/g,no pixels detected; needs manual QA
N2-Sonochemical-25C,N2,Sonochemical,25,C,0.375,bar,,mmol/g,no pixels detected; needs manual QA
N2-Sonochemical-25C,N2,Sonochemical,25,C,0.500,bar,,mmol/g,no pixels detected; needs manual QA
N2-Sonochemical-25C,N2,Sonochemical,25,C,0.625,bar,0.130,mmol/g,auto color digitized; pixels=7
N2-Sonochemical-25C,N2,Sonochemical,25,C,0.750,bar,0.163,mmol/g,auto color digitized; pixels=5
N2-Sonochemical-25C,N2,Sonochemical,25,C,0.875,bar,0.184,mmol/g,auto color digitized; pixels=5
N2-Sonochemical-25C,N2,Sonochemical,25,C,1.000,bar,0.206,mmol/g,auto color digitized; pixels=6
N2-Solvothermal-25C,N2,Solvothermal,25,C,0.000,bar,0.000,mmol/g,origin point
N2-Solvothermal-25C,N2,Solvothermal,25,C,0.125,bar,0.054,mmol/g,auto color digitized; pixels=10
N2-Solvothermal-25C,N2,Solvothermal,25,C,0.250,bar,0.087,mmol/g,auto color digitized; pixels=15
N2-Solvothermal-25C,N2,Solvothermal,25,C,0.375,bar,0.130,mmol/g,auto color digitized; pixels=27
N2-Solvothermal-25C,N2,Solvothermal,25,C,0.500,bar,0.163,mmol/g,auto color digitized; pixels=26
N2-Solvothermal-25C,N2,Solvothermal,25,C,0.625,bar,0.195,mmol/g,auto color digitized; pixels=27
N2-Solvothermal-25C,N2,Solvothermal,25,C,0.750,bar,0.228,mmol/g,auto color digitized; pixels=26
N2-Solvothermal-25C,N2,Solvothermal,25,C,0.875,bar,0.260,mmol/g,auto color digitized; pixels=27
N2-Solvothermal-25C,N2,Solvothermal,25,C,1.000,bar,0.293,mmol/g,auto color digitized; pixels=19
N2-Sonochemical-50C,N2,Sonochemical,50,C,0.000,bar,0.000,mmol/g,origin point
N2-Sonochemical-50C,N2,Sonochemical,50,C,0.125,bar,,mmol/g,no pixels detected; needs manual QA
N2-Sonochemical-50C,N2,Sonochemical,50,C,0.250,bar,0.033,mmol/g,auto color digitized; pixels=10
N2-Sonochemical-50C,N2,Sonochemical,50,C,0.375,bar,0.054,mmol/g,auto color digitized; pixels=22
N2-Sonochemical-50C,N2,Sonochemical,50,C,0.500,bar,0.076,mmol/g,auto color digitized; pixels=29
N2-Sonochemical-50C,N2,Sonochemical,50,C,0.625,bar,0.098,mmol/g,auto color digitized; pixels=32
N2-Sonochemical-50C,N2,Sonochemical,50,C,0.750,bar,0.119,mmol/g,auto color digitized; pixels=40
N2-Sonochemical-50C,N2,Sonochemical,50,C,0.875,bar,0.152,mmol/g,auto color digitized; pixels=43
N2-Sonochemical-50C,N2,Sonochemical,50,C,1.000,bar,0.173,mmol/g,auto color digitized; pixels=41
N2-Solvothermal-50C,N2,Solvothermal,50,C,0.000,bar,0.000,mmol/g,origin point
N2-Solvothermal-50C,N2,Solvothermal,50,C,0.125,bar,0.043,mmol/g,auto color digitized; pixels=26
N2-Solvothermal-50C,N2,Solvothermal,50,C,0.250,bar,0.054,mmol/g,auto color digitized; pixels=53
N2-Solvothermal-50C,N2,Solvothermal,50,C,0.375,bar,0.087,mmol/g,auto color digitized; pixels=61
N2-Solvothermal-50C,N2,Solvothermal,50,C,0.500,bar,0.119,mmol/g,auto color digitized; pixels=60
N2-Solvothermal-50C,N2,Solvothermal,50,C,0.625,bar,0.152,mmol/g,auto color digitized; pixels=59
N2-Solvothermal-50C,N2,Solvothermal,50,C,0.750,bar,0.184,mmol/g,auto color digitized; pixels=61
N2-Solvothermal-50C,N2,Solvothermal,50,C,0.875,bar,0.217,mmol/g,auto color digitized; pixels=59
N2-Solvothermal-50C,N2,Solvothermal,50,C,1.000,bar,0.238,mmol/g,auto color digitized; pixels=53
