Repository: chem-data-extraction/MOF_dataset

# MOF-based gas adsorption dataset

This repository contains a reproducible course dataset project for metal-organic frameworks (MOFs) and gas adsorption capacity measurements.

## Scientific task

Collect adsorption measurements for MOF materials and relate gas capacity to material descriptors such as formula, pore size, surface area, and structural identifiers under defined experimental conditions.

## Record definition

One measurement record is one gas adsorption measurement for one MOF material under one defined set of conditions. Most records correspond to one pressure-capacity point from an isotherm.

## Dataset files

| Path | Description |
|---|---|
| `data/processed/mof_materials.csv` | final material table, one row per MOF identity |
| `data/processed/adsorption_measurements.csv` | final measurement table, one row per adsorption point |
| `data/processed/dataset.csv` | flat compatibility export for validators and quick preview |
| `data/extracted/pdf_parsed_records.csv` | parsed PDF measurement records |
| `data/extracted/pdf_parsed_materials.csv` | parsed PDF material descriptors |
| `data/extracted/web_parsed_records.csv` | parsed web/API measurement records |
| `data/extracted/web_parsed_materials.csv` | parsed web/API material descriptors |

The processed dataset currently contains 541 measurement records and 19 MOF material records. The normalized tables are the main publication format; `dataset.csv` is kept as a compatibility export.

## Repository structure

| Path | Role |
|---|---|
| `specs/` | schemas, source map, extraction manifests, cleaning pipeline, validation rules |
| `scripts/` | extraction, build, cleaning, and validation scripts |
| `data/raw/` | local PDFs and web/API snapshots used by parsers |
| `data/extracted/` | parsed source-specific outputs |
| `data/interim/` | merged dataset before final cleaning |
| `data/processed/` | final publication tables |
| `reports/` | practice reports and final report |
| `tests/` | regression tests for required artifacts |

## Reproduce the dataset

Install dependencies:

```bash
pip install -r requirements.txt
```

Build and validate the final publication tables:

```bash
py -3 scripts/build_dataset.py
py -3 scripts/clean_dataset.py
py -3 scripts/validate_project.py
py -3 -m pytest
```

Notes:

- `build_dataset.py` joins parsed PDF/web measurements with material descriptors and writes `data/interim/merged_records.csv`.
- `clean_dataset.py` normalizes missing values, deduplicates records, and writes the flat compatibility export plus the two processed tables.
- `validate_project.py` checks required files, schema alignment, unique identifiers, source identifiers, and numeric capacity values.
- `extract_pdf.py` and `extract_web.py` document the extraction approach and can be extended for future source expansion; the current release uses the four committed parsed CSV files in `data/extracted/`.

## Sources

Current parsed sources include:

- selected scientific PDFs for UiO-66-NH2, Cu-BTC/GO composites, and NPF-200;
- MOFX-DB JSON records for a small hMOF batch;
- NIST ISODB GitHub API mirror records for a Zr-fum hydrogen storage article.

Full source metadata are listed in `specs/source_map.json`.

## Reports

The five practice reports are in `reports/`:

1. `practice_01_record_and_schema.md`
2. `practice_02_source_map.md`
3. `practice_03_pdf_extraction.md`
4. `practice_04_web_extraction.md`
5. `practice_05_cleaning_publication.md`

The project summary is in `reports/final_report.md`.

File: data/extracted/pdf_parse_preview/new_pdf_candidate_records.csv
mof_id,MOF_name,chemical_formula,metal_node,organic_linker,pore_size,pore_size_unit,surface_area_BET,surface_area_BET_unit,pore_volume,pore_volume_unit,source_id,source_type,source_url,DOI,publication_year,pdf_id,page,table_or_figure,extraction_confidence,notes,record_id,gas_type,gas_name,temperature,temperature_unit,pressure,pressure_unit,measurement_type,capacity_value,capacity_unit
cu_btc,Cu-BTC,Cu-BTC composite; verify exact formula,Cu paddlewheel,"benzene-1,3,5-tricarboxylate / BTC",9,A,1305,m2/g,0.5182,cm3/g,paper_nanosized_cu_mofs_go_gas_storage,scientific_paper,local PDF: Nanosized-Cu-MOFs-induced-by-graphene-oxide-and-enhanced-gas-storage-capacity.pdf,,2013,nanosized_cu_mofs_go_gas_storage,4,Table 1,high,Table 1 extraction preview.,candidate_cu_btc_h2_77k_42atm_table1,H2,hydrogen,77,K,42,atm,capacity,2.81,wt%
cu_btc,Cu-BTC,Cu-BTC composite; verify exact formula,Cu paddlewheel,"benzene-1,3,5-tricarboxylate / BTC",9,A,1305,m2/g,0.5182,cm3/g,paper_nanosized_cu_mofs_go_gas_storage,scientific_paper,local PDF: Nanosized-Cu-MOFs-induced-by-graphene-oxide-and-enhanced-gas-storage-capacity.pdf,,2013,nanosized_cu_mofs_go_gas_storage,4,Table 1,high,Table 1 extraction preview.,candidate_cu_btc_co2_273k_1atm_table1,CO2,carbon dioxide,273,K,1,atm,capacity,6.39,mmol/g
cg_3,CG-3,Cu-BTC composite; verify exact formula,Cu paddlewheel,"benzene-1,3,5-tricarboxylate / BTC",9,A,1470,m2/g,0.6103,cm3/g,paper_nanosized_cu_mofs_go_gas_storage,scientific_paper,local PDF: Nanosized-Cu-MOFs-induced-by-graphene-oxide-and-enhanced-gas-storage-capacity.pdf,,2013,nanosized_cu_mofs_go_gas_storage,4,Table 1,high,Table 1 extraction preview. 3 wt% GO composite,candidate_cg_3_h2_77k_42atm_table1,H2,hydrogen,77,K,42,atm,capacity,3.05,wt%
cg_3,CG-3,Cu-BTC composite; verify exact formula,Cu paddlewheel,"benzene-1,3,5-tricarboxylate / BTC",9,A,1470,m2/g,0.6103,cm3/g,paper_nanosized_cu_mofs_go_gas_storage,scientific_paper,local PDF: Nanosized-Cu-MOFs-induced-by-graphene-oxide-and-enhanced-gas-storage-capacity.pdf,,2013,nanosized_cu_mofs_go_gas_storage,4,Table 1,high,Table 1 extraction preview. 3 wt% GO composite,candidate_cg_3_co2_273k_1atm_table1,CO2,carbon dioxide,273,K,1,atm,capacity,7.94,mmol/g
cg_9,CG-9,Cu-BTC composite; verify exact formula,Cu paddlewheel,"benzene-1,3,5-tricarboxylate / BTC",9,A,1532,m2/g,0.6448,cm3/g,paper_nanosized_cu_mofs_go_gas_storage,scientific_paper,local PDF: Nanosized-Cu-MOFs-induced-by-graphene-oxide-and-enhanced-gas-storage-capacity.pdf,,2013,nanosized_cu_mofs_go_gas_storage,4,Table 1,high,Table 1 extraction preview. 9 wt% GO composite,candidate_cg_9_h2_77k_42atm_table1,H2,hydrogen,77,K,42,atm,capacity,3.58,wt%
cg_9,CG-9,Cu-BTC composite; verify exact formula,Cu paddlewheel,"benzene-1,3,5-tricarboxylate / BTC",9,A,1532,m2/g,0.6448,cm3/g,paper_nanosized_cu_mofs_go_gas_storage,scientific_paper,local PDF: Nanosized-Cu-MOFs-induced-by-graphene-oxide-and-enhanced-gas-storage-capacity.pdf,,2013,nanosized_cu_mofs_go_gas_storage,4,Table 1,high,Table 1 extraction preview. 9 wt% GO composite,candidate_cg_9_co2_273k_1atm_table1,CO2,carbon dioxide,273,K,1,atm,capacity,8.26,mmol/g
cg_15,CG-15,Cu-BTC composite; verify exact formula,Cu paddlewheel,"benzene-1,3,5-tricarboxylate / BTC",9,A,500,m2/g,0.3119,cm3/g,paper_nanosized_cu_mofs_go_gas_storage,scientific_paper,local PDF: Nanosized-Cu-MOFs-induced-by-graphene-oxide-and-enhanced-gas-storage-capacity.pdf,,2013,nanosized_cu_mofs_go_gas_storage,4,Table 1,high,Table 1 extraction preview. 15 wt% GO composite,candidate_cg_15_h2_77k_42atm_table1,H2,hydrogen,77,K,42,atm,capacity,1.42,wt%
cg_15,CG-15,Cu-BTC composite; verify exact formula,Cu paddlewheel,"benzene-1,3,5-tricarboxylate / BTC",9,A,500,m2/g,0.3119,cm3/g,paper_nanosized_cu_mofs_go_gas_storage,scientific_paper,local PDF: Nanosized-Cu-MOFs-induced-by-graphene-oxide-and-enhanced-gas-storage-capacity.pdf,,2013,nanosized_cu_mofs_go_gas_storage,4,Table 1,high,Table 1 extraction preview. 15 wt% GO composite,candidate_cg_15_co2_273k_1atm_table1,CO2,carbon dioxide,273,K,1,atm,capacity,2.97,mmol/g
npf_200,NPF-200,not extracted; verify from article/SI,Zr-based MOF,not extracted; verify from article/SI,,,,,2.17,cm3/g,paper_nihms_1670563,scientific_paper,local PDF: nihms-1670563.pdf,,2021,nihms_1670563,6,Text paragraph / Figure 3b,medium,Text extraction preview; required MOF identity fields need verification before final dataset inclusion.,candidate_npf200_h2_total_77k_100bar_p6,H2,hydrogen,77,K,100,bar,total adsorption capacity,65.7,mmol/g
npf_200,NPF-200,not extracted; verify from article/SI,Zr-based MOF,not extracted; verify from article/SI,,,,,2.17,cm3/g,paper_nihms_1670563,scientific_paper,local PDF: nihms-1670563.pdf,,2021,nihms_1670563,6,Text paragraph / Figure 3c,medium,"Working capacity over pressure swing, not a single pressure point; schema decision needed before final inclusion.",candidate_npf200_h2_working_77k_100_5bar_p6,H2,hydrogen,77,K,100 to 5,bar,volumetric working capacity,37.2,g/L
npf_200,NPF-200,not extracted; verify from article/SI,Zr-based MOF,not extracted; verify from article/SI,,,,,2.17,cm3/g,paper_nihms_1670563,scientific_paper,local PDF: nihms-1670563.pdf,,2021,nihms_1670563,6,Text paragraph,medium,"Working capacity over pressure swing, not a single pressure point; schema decision needed before final inclusion.",candidate_npf200_h2_working_grav_77k_100_5bar_p6,H2,hydrogen,77,K,100 to 5,bar,gravimetric working capacity,8.7,wt%

File: data/extracted/pdf_parse_preview/uio66_candidate_records.csv
record_id,mof_id,MOF_name,chemical_formula,metal_node,organic_linker,pore_size,pore_size_unit,surface_area_BET,surface_area_BET_unit,pore_volume,pore_volume_unit,gas_type,gas_name,temperature,temperature_unit,pressure,pressure_unit,measurement_type,capacity_value,capacity_unit,source_id,source_type,source_url,DOI,publication_year,pdf_id,page,table_or_figure,extraction_confidence,notes
candidate_uio66_nh2_co2_298k_1bar_pdf_p6,mof_uio66_nh2_sonochemical,UiO-66-NH2,ZrO(H2O)1/3C8H3NH2O4 (as extracted from page text; verify formatting),Zr-based node,2-amino terephthalic acid / NH2-BDC,6.97,nm,993.1,m2/g,0.14,cm3/g,CO2,carbon dioxide,25,C,1,bar,capacity,3.2,mmol/g,paper_uio66_nh2_sonochemical_2023,scientific_paper,https://www.nature.com/articles/s41598-023-47221-6,10.1038/s41598-023-47221-6,2023,uio66_nh2_sonochemical_2023,6,Figure 6 / text paragraph,medium,Candidate parsed value; needs final manual verification before moving to pdf_extracted_records.csv.
candidate_uio66_nh2_co2_298k_20bar_pdf_p6,mof_uio66_nh2_sonochemical,UiO-66-NH2,ZrO(H2O)1/3C8H3NH2O4 (as extracted from page text; verify formatting),Zr-based node,2-amino terephthalic acid / NH2-BDC,6.97,nm,993.1,m2/g,0.14,cm3/g,CO2,carbon dioxide,25,C,20,bar,capacity,18.05,mmol/g,paper_uio66_nh2_sonochemical_2023,scientific_paper,https://www.nature.com/articles/s41598-023-47221-6,10.1038/s41598-023-47221-6,2023,uio66_nh2_sonochemical_2023,6,Text paragraph; high-pressure result refers to Fig. S1,medium,"Candidate parsed value; source references supplementary Fig. S1, so verify against SI before final inclusion."
