Repository: chem-data-extraction/MOF_dataset

# MOF-based gas adsorption dataset

This repository contains a reproducible course dataset project for metal-organic frameworks (MOFs) and gas adsorption capacity measurements.

## Scientific task

Collect adsorption measurements for MOF materials and relate gas capacity to material descriptors such as formula, pore size, surface area, and structural identifiers under defined experimental conditions.

## Record definition

One measurement record is one gas adsorption measurement for one MOF material under one defined set of conditions. Most records correspond to one pressure-capacity point from an isotherm.

## Dataset files

| Path | Description |
|---|---|
| `data/processed/mof_materials.csv` | final material table, one row per MOF identity |
| `data/processed/adsorption_measurements.csv` | final measurement table, one row per adsorption point |
| `data/processed/dataset.csv` | flat compatibility export for validators and quick preview |
| `data/extracted/pdf_parsed_records.csv` | parsed PDF measurement records |
| `data/extracted/pdf_parsed_materials.csv` | parsed PDF material descriptors |
| `data/extracted/web_parsed_records.csv` | parsed web/API measurement records |
| `data/extracted/web_parsed_materials.csv` | parsed web/API material descriptors |

The processed dataset currently contains 541 measurement records and 19 MOF material records. The normalized tables are the main publication format; `dataset.csv` is kept as a compatibility export.

## Repository structure

| Path | Role |
|---|---|
| `specs/` | schemas, source map, extraction manifests, cleaning pipeline, validation rules |
| `scripts/` | extraction, build, cleaning, and validation scripts |
| `data/raw/` | local PDFs and web/API snapshots used by parsers |
| `data/extracted/` | parsed source-specific outputs |
| `data/interim/` | merged dataset before final cleaning |
| `data/processed/` | final publication tables |
| `reports/` | practice reports and final report |
| `tests/` | regression tests for required artifacts |

## Reproduce the dataset

Install dependencies:

```bash
pip install -r requirements.txt
```

Build and validate the final publication tables:

```bash
py -3 scripts/build_dataset.py
py -3 scripts/clean_dataset.py
py -3 scripts/validate_project.py
py -3 -m pytest
```

Notes:

- `build_dataset.py` joins parsed PDF/web measurements with material descriptors and writes `data/interim/merged_records.csv`.
- `clean_dataset.py` normalizes missing values, deduplicates records, and writes the flat compatibility export plus the two processed tables.
- `validate_project.py` checks required files, schema alignment, unique identifiers, source identifiers, and numeric capacity values.
- `extract_pdf.py` and `extract_web.py` document the extraction approach and can be extended for future source expansion; the current release uses the four committed parsed CSV files in `data/extracted/`.

## Sources

Current parsed sources include:

- selected scientific PDFs for UiO-66-NH2, Cu-BTC/GO composites, and NPF-200;
- MOFX-DB JSON records for a small hMOF batch;
- NIST ISODB GitHub API mirror records for a Zr-fum hydrogen storage article.

Full source metadata are listed in `specs/source_map.json`.

## Reports

The five practice reports are in `reports/`:

1. `practice_01_record_and_schema.md`
2. `practice_02_source_map.md`
3. `practice_03_pdf_extraction.md`
4. `practice_04_web_extraction.md`
5. `practice_05_cleaning_publication.md`

The project summary is in `reports/final_report.md`.

File: data/extracted/web_parse_preview/mofxdb_batch/isotherms/hMOF-1_isotherm_points.csv
record_id,mof_id,MOF_name,chemical_formula,metal_node,organic_linker,pore_size,pore_size_unit,CSD_refcode,MOFid,MOFkey,source_material_id,topology,surface_area_BET,surface_area_BET_unit,pore_volume,pore_volume_unit,gas_type,gas_name,temperature,temperature_unit,pressure,pressure_unit,measurement_type,capacity_value,capacity_unit,isotherm_id,DOI,publication_year,source_id,source_type,source_url,source_location,source_database,extraction_method,extraction_confidence,notes
mofxdb_hMOF-1_iso5105122_p1,mofxdb_hMOF-1,hMOF-1,C48 H24 O26 Zn8,Zn,from MOFid/CIF; not normalized yet,3.25,A,,[O-]C(=O)c1ccc(cc1)C(=O)[O-].[Zn][O]([Zn])([Zn])[Zn] MOFid-v1.pcu.cat1,Zn.KKEYFWRCBNTPAC.MOFkey-v1.pcu,15344,pcu,580.7,m2/g,,,CO2,CarbonDioxide,298.0,K,0.01,bar,capacity,0.173407,mol/kg,5105122,10.1039/C2EE23201D,,db_mofxdb,database_api,https://mof.tech.northwestern.edu/isotherms/5105122.json,,MOFX-DB,web_api_json,medium,MOFX-DB category=exp; composition=1.0; origin and units require final verification.
mofxdb_hMOF-1_iso5105122_p2,mofxdb_hMOF-1,hMOF-1,C48 H24 O26 Zn8,Zn,from MOFid/CIF; not normalized yet,3.25,A,,[O-]C(=O)c1ccc(cc1)C(=O)[O-].[Zn][O]([Zn])([Zn])[Zn] MOFid-v1.pcu.cat1,Zn.KKEYFWRCBNTPAC.MOFkey-v1.pcu,15344,pcu,580.7,m2/g,,,CO2,CarbonDioxide,298.0,K,0.1,bar,capacity,1.80649,mol/kg,5105122,10.1039/C2EE23201D,,db_mofxdb,database_api,https://mof.tech.northwestern.edu/isotherms/5105122.json,,MOFX-DB,web_api_json,medium,MOFX-DB category=exp; composition=1.0; origin and units require final verification.
mofxdb_hMOF-1_iso5105122_p3,mofxdb_hMOF-1,hMOF-1,C48 H24 O26 Zn8,Zn,from MOFid/CIF; not normalized yet,3.25,A,,[O-]C(=O)c1ccc(cc1)C(=O)[O-].[Zn][O]([Zn])([Zn])[Zn] MOFid-v1.pcu.cat1,Zn.KKEYFWRCBNTPAC.MOFkey-v1.pcu,15344,pcu,580.7,m2/g,,,CO2,CarbonDioxide,298.0,K,2.5,bar,capacity,7.34618,mol/kg,5105122,10.1039/C2EE23201D,,db_mofxdb,database_api,https://mof.tech.northwestern.edu/isotherms/5105122.json,,MOFX-DB,web_api_json,medium,MOFX-DB category=exp; composition=1.0; origin and units require final verification.
mofxdb_hMOF-1_iso5105122_p4,mofxdb_hMOF-1,hMOF-1,C48 H24 O26 Zn8,Zn,from MOFid/CIF; not normalized yet,3.25,A,,[O-]C(=O)c1ccc(cc1)C(=O)[O-].[Zn][O]([Zn])([Zn])[Zn] MOFid-v1.pcu.cat1,Zn.KKEYFWRCBNTPAC.MOFkey-v1.pcu,15344,pcu,580.7,m2/g,,,CO2,CarbonDioxide,298.0,K,0.05,bar,capacity,0.925813,mol/kg,5105122,10.1039/C2EE23201D,,db_mofxdb,database_api,https://mof.tech.northwestern.edu/isotherms/5105122.json,,MOFX-DB,web_api_json,medium,MOFX-DB category=exp; composition=1.0; origin and units require final verification.
mofxdb_hMOF-1_iso5105122_p5,mofxdb_hMOF-1,hMOF-1,C48 H24 O26 Zn8,Zn,from MOFid/CIF; not normalized yet,3.25,A,,[O-]C(=O)c1ccc(cc1)C(=O)[O-].[Zn][O]([Zn])([Zn])[Zn] MOFid-v1.pcu.cat1,Zn.KKEYFWRCBNTPAC.MOFkey-v1.pcu,15344,pcu,580.7,m2/g,,,CO2,CarbonDioxide,298.0,K,0.5,bar,capacity,4.77901,mol/kg,5105122,10.1039/C2EE23201D,,db_mofxdb,database_api,https://mof.tech.northwestern.edu/isotherms/5105122.json,,MOFX-DB,web_api_json,medium,MOFX-DB category=exp; composition=1.0; origin and units require final verification.
mofxdb_hMOF-1_iso5380727_p1,mofxdb_hMOF-1,hMOF-1,C48 H24 O26 Zn8,Zn,from MOFid/CIF; not normalized yet,3.25,A,,[O-]C(=O)c1ccc(cc1)C(=O)[O-].[Zn][O]([Zn])([Zn])[Zn] MOFid-v1.pcu.cat1,Zn.KKEYFWRCBNTPAC.MOFkey-v1.pcu,15344,pcu,580.7,m2/g,,,N2,Nitrogen,298.0,K,0.09,bar,capacity,0.0187533,mol/kg,5380727,10.1039/C2EE23201D,,db_mofxdb,database_api,https://mof.tech.northwestern.edu/isotherms/5380727.json,,MOFX-DB,web_api_json,medium,MOFX-DB category=exp; composition=1.0; origin and units require final verification.
mofxdb_hMOF-1_iso5380727_p2,mofxdb_hMOF-1,hMOF-1,C48 H24 O26 Zn8,Zn,from MOFid/CIF; not normalized yet,3.25,A,,[O-]C(=O)c1ccc(cc1)C(=O)[O-].[Zn][O]([Zn])([Zn])[Zn] MOFid-v1.pcu.cat1,Zn.KKEYFWRCBNTPAC.MOFkey-v1.pcu,15344,pcu,580.7,m2/g,,,N2,Nitrogen,298.0,K,0.9,bar,capacity,0.183555,mol/kg,5380727,10.1039/C2EE23201D,,db_mofxdb,database_api,https://mof.tech.northwestern.edu/isotherms/5380727.json,,MOFX-DB,web_api_json,medium,MOFX-DB category=exp; composition=1.0; origin and units require final verification.
mofxdb_hMOF-1_iso5518379_p1,mofxdb_hMOF-1,hMOF-1,C48 H24 O26 Zn8,Zn,from MOFid/CIF; not normalized yet,3.25,A,,[O-]C(=O)c1ccc(cc1)C(=O)[O-].[Zn][O]([Zn])([Zn])[Zn] MOFid-v1.pcu.cat1,Zn.KKEYFWRCBNTPAC.MOFkey-v1.pcu,15344,pcu,580.7,m2/g,,,CH4,Methane,298.0,K,2.5,bar,capacity,1.0238,mol/kg,5518379,10.1039/C2EE23201D,,db_mofxdb,database_api,https://mof.tech.northwestern.edu/isotherms/5518379.json,,MOFX-DB,web_api_json,medium,MOFX-DB category=exp; composition=1.0; origin and units require final verification.
mofxdb_hMOF-1_iso5518379_p2,mofxdb_hMOF-1,hMOF-1,C48 H24 O26 Zn8,Zn,from MOFid/CIF; not normalized yet,3.25,A,,[O-]C(=O)c1ccc(cc1)C(=O)[O-].[Zn][O]([Zn])([Zn])[Zn] MOFid-v1.pcu.cat1,Zn.KKEYFWRCBNTPAC.MOFkey-v1.pcu,15344,pcu,580.7,m2/g,,,CH4,Methane,298.0,K,4.5,bar,capacity,1.57016,mol/kg,5518379,10.1039/C2EE23201D,,db_mofxdb,database_api,https://mof.tech.northwestern.edu/isotherms/5518379.json,,MOFX-DB,web_api_json,medium,MOFX-DB category=exp; composition=1.0; origin and units require final verification.
mofxdb_hMOF-1_iso5518379_p3,mofxdb_hMOF-1,hMOF-1,C48 H24 O26 Zn8,Zn,from MOFid/CIF; not normalized yet,3.25,A,,[O-]C(=O)c1ccc(cc1)C(=O)[O-].[Zn][O]([Zn])([Zn])[Zn] MOFid-v1.pcu.cat1,Zn.KKEYFWRCBNTPAC.MOFkey-v1.pcu,15344,pcu,580.7,m2/g,,,CH4,Methane,298.0,K,0.05,bar,capacity,0.0337722,mol/kg,5518379,10.1039/C2EE23201D,,db_mofxdb,database_api,https://mof.tech.northwestern.edu/isotherms/5518379.json,,MOFX-DB,web_api_json,medium,MOFX-DB category=exp; composition=1.0; origin and units require final verification.
mofxdb_hMOF-1_iso5518379_p4,mofxdb_hMOF-1,hMOF-1,C48 H24 O26 Zn8,Zn,from MOFid/CIF; not normalized yet,3.25,A,,[O-]C(=O)c1ccc(cc1)C(=O)[O-].[Zn][O]([Zn])([Zn])[Zn] MOFid-v1.pcu.cat1,Zn.KKEYFWRCBNTPAC.MOFkey-v1.pcu,15344,pcu,580.7,m2/g,,,CH4,Methane,298.0,K,0.5,bar,capacity,0.279838,mol/kg,5518379,10.1039/C2EE23201D,,db_mofxdb,database_api,https://mof.tech.northwestern.edu/isotherms/5518379.json,,MOFX-DB,web_api_json,medium,MOFX-DB category=exp; composition=1.0; origin and units require final verification.
mofxdb_hMOF-1_iso5518379_p5,mofxdb_hMOF-1,hMOF-1,C48 H24 O26 Zn8,Zn,from MOFid/CIF; not normalized yet,3.25,A,,[O-]C(=O)c1ccc(cc1)C(=O)[O-].[Zn][O]([Zn])([Zn])[Zn] MOFid-v1.pcu.cat1,Zn.KKEYFWRCBNTPAC.MOFkey-v1.pcu,15344,pcu,580.7,m2/g,,,CH4,Methane,298.0,K,0.9,bar,capacity,0.527366,mol/kg,5518379,10.1039/C2EE23201D,,db_mofxdb,database_api,https://mof.tech.northwestern.edu/isotherms/5518379.json,,MOFX-DB,web_api_json,medium,MOFX-DB category=exp; composition=1.0; origin and units require final verification.
mofxdb_hMOF-1_iso5737340_p1,mofxdb_hMOF-1,hMOF-1,C48 H24 O26 Zn8,Zn,from MOFid/CIF; not normalized yet,3.25,A,,[O-]C(=O)c1ccc(cc1)C(=O)[O-].[Zn][O]([Zn])([Zn])[Zn] MOFid-v1.pcu.cat1,Zn.KKEYFWRCBNTPAC.MOFkey-v1.pcu,15344,pcu,580.7,m2/g,,,CH4,Methane,298.0,K,35.0,bar,capacity,127.695,cm3(STP)/cm3,5737340,10.1038/nchem.1192,,db_mofxdb,database_api,https://mof.tech.northwestern.edu/isotherms/5737340.json,,MOFX-DB,web_api_json,medium,MOFX-DB category=exp; composition=1.0; origin and units require final verification.
mofxdb_hMOF-1_iso6012945_p1_Xenon,mofxdb_hMOF-1,hMOF-1,C48 H24 O26 Zn8,Zn,from MOFid/CIF; not normalized yet,3.25,A,,[O-]C(=O)c1ccc(cc1)C(=O)[O-].[Zn][O]([Zn])([Zn])[Zn] MOFid-v1.pcu.cat1,Zn.KKEYFWRCBNTPAC.MOFkey-v1.pcu,15344,pcu,580.7,m2/g,,,Xe,Xenon,273.0,K,1.0,bar,capacity,0.567389,mol/kg,6012945,10.1039/C2SC01097F,,db_mofxdb,database_api,https://mof.tech.northwestern.edu/isotherms/6012945.json,,MOFX-DB,web_api_json,medium,MOFX-DB category=exp; composition=0.2; origin and units require final verification.
mofxdb_hMOF-1_iso6012945_p1_Krypton,mofxdb_hMOF-1,hMOF-1,C48 H24 O26 Zn8,Zn,from MOFid/CIF; not normalized yet,3.25,A,,[O-]C(=O)c1ccc(cc1)C(=O)[O-].[Zn][O]([Zn])([Zn])[Zn] MOFid-v1.pcu.cat1,Zn.KKEYFWRCBNTPAC.MOFkey-v1.pcu,15344,pcu,580.7,m2/g,,,Kr,Krypton,273.0,K,1.0,bar,capacity,0.727807,mol/kg,6012945,10.1039/C2SC01097F,,db_mofxdb,database_api,https://mof.tech.northwestern.edu/isotherms/6012945.json,,MOFX-DB,web_api_json,medium,MOFX-DB category=exp; composition=0.8; origin and units require final verification.
mofxdb_hMOF-1_iso6012945_p2_Xenon,mofxdb_hMOF-1,hMOF-1,C48 H24 O26 Zn8,Zn,from MOFid/CIF; not normalized yet,3.25,A,,[O-]C(=O)c1ccc(cc1)C(=O)[O-].[Zn][O]([Zn])([Zn])[Zn] MOFid-v1.pcu.cat1,Zn.KKEYFWRCBNTPAC.MOFkey-v1.pcu,15344,pcu,580.7,m2/g,,,Xe,Xenon,273.0,K,5.0,bar,capacity,0.822548,mol/kg,6012945,10.1039/C2SC01097F,,db_mofxdb,database_api,https://mof.tech.northwestern.edu/isotherms/6012945.json,,MOFX-DB,web_api_json,medium,MOFX-DB category=exp; composition=0.2; origin and units require final verification.
mofxdb_hMOF-1_iso6012945_p2_Krypton,mofxdb_hMOF-1,hMOF-1,C48 H24 O26 Zn8,Zn,from MOFid/CIF; not normalized yet,3.25,A,,[O-]C(=O)c1ccc(cc1)C(=O)[O-].[Zn][O]([Zn])([Zn])[Zn] MOFid-v1.pcu.cat1,Zn.KKEYFWRCBNTPAC.MOFkey-v1.pcu,15344,pcu,580.7,m2/g,,,Kr,Krypton,273.0,K,5.0,bar,capacity,2.19673,mol/kg,6012945,10.1039/C2SC01097F,,db_mofxdb,database_api,https://mof.tech.northwestern.edu/isotherms/6012945.json,,MOFX-DB,web_api_json,medium,MOFX-DB category=exp; composition=0.8; origin and units require final verification.
mofxdb_hMOF-1_iso6012945_p3_Xenon,mofxdb_hMOF-1,hMOF-1,C48 H24 O26 Zn8,Zn,from MOFid/CIF; not normalized yet,3.25,A,,[O-]C(=O)c1ccc(cc1)C(=O)[O-].[Zn][O]([Zn])([Zn])[Zn] MOFid-v1.pcu.cat1,Zn.KKEYFWRCBNTPAC.MOFkey-v1.pcu,15344,pcu,580.7,m2/g,,,Xe,Xenon,273.0,K,10.0,bar,capacity,0.873125,mol/kg,6012945,10.1039/C2SC01097F,,db_mofxdb,database_api,https://mof.tech.northwestern.edu/isotherms/6012945.json,,MOFX-DB,web_api_json,medium,MOFX-DB category=exp; composition=0.2; origin and units require final verification.
mofxdb_hMOF-1_iso6012945_p3_Krypton,mofxdb_hMOF-1,hMOF-1,C48 H24 O26 Zn8,Zn,from MOFid/CIF; not normalized yet,3.25,A,,[O-]C(=O)c1ccc(cc1)C(=O)[O-].[Zn][O]([Zn])([Zn])[Zn] MOFid-v1.pcu.cat1,Zn.KKEYFWRCBNTPAC.MOFkey-v1.pcu,15344,pcu,580.7,m2/g,,,Kr,Krypton,273.0,K,10.0,bar,capacity,3.4502,mol/kg,6012945,10.1039/C2SC01097F,,db_mofxdb,database_api,https://mof.tech.northwestern.edu/isotherms/6012945.json,,MOFX-DB,web_api_json,medium,MOFX-DB category=exp; composition=0.8; origin and units require final verification.
mofxdb_hMOF-1_iso6150831_p1,mofxdb_hMOF-1,hMOF-1,C48 H24 O26 Zn8,Zn,from MOFid/CIF; not normalized yet,3.25,A,,[O-]C(=O)c1ccc(cc1)C(=O)[O-].[Zn][O]([Zn])([Zn])[Zn] MOFid-v1.pcu.cat1,Zn.KKEYFWRCBNTPAC.MOFkey-v1.pcu,15344,pcu,580.7,m2/g,,,H2,Hydrogen,77.0,K,2.0,bar,capacity,29.1705,g/l,6150831,10.1021/acs.jpcc.6b08729,,db_mofxdb,database_api,https://mof.tech.northwestern.edu/isotherms/6150831.json,,MOFX-DB,web_api_json,medium,MOFX-DB category=exp; composition=1.0; origin and units require final verification.
mofxdb_hMOF-1_iso6150831_p2,mofxdb_hMOF-1,hMOF-1,C48 H24 O26 Zn8,Zn,from MOFid/CIF; not normalized yet,3.25,A,,[O-]C(=O)c1ccc(cc1)C(=O)[O-].[Zn][O]([Zn])([Zn])[Zn] MOFid-v1.pcu.cat1,Zn.KKEYFWRCBNTPAC.MOFkey-v1.pcu,15344,pcu,580.7,m2/g,,,H2,Hydrogen,77.0,K,100.0,bar,capacity,31.8303,g/l,6150831,10.1021/acs.jpcc.6b08729,,db_mofxdb,database_api,https://mof.tech.northwestern.edu/isotherms/6150831.json,,MOFX-DB,web_api_json,medium,MOFX-DB category=exp; composition=1.0; origin and units require final verification.

File: data/extracted/web_parse_preview/mofxdb_batch/isotherms/hMOF-2_isotherm_points.csv
record_id,mof_id,MOF_name,chemical_formula,metal_node,organic_linker,pore_size,pore_size_unit,CSD_refcode,MOFid,MOFkey,source_material_id,topology,surface_area_BET,surface_area_BET_unit,pore_volume,pore_volume_unit,gas_type,gas_name,temperature,temperature_unit,pressure,pressure_unit,measurement_type,capacity_value,capacity_unit,isotherm_id,DOI,publication_year,source_id,source_type,source_url,source_location,source_database,extraction_method,extraction_confidence,notes
mofxdb_hMOF-2_iso5105123_p1,mofxdb_hMOF-2,hMOF-2,C72 H36 O39 Zn12,Zn,from MOFid/CIF; not normalized yet,2.25,A,,[O-]C(=O)c1ccc(cc1)C(=O)[O-].[Zn][O]([Zn])([Zn])[Zn] MOFid-v1.pcu.cat2,Zn.KKEYFWRCBNTPAC.MOFkey-v1.pcu,15345,pcu,60.6,m2/g,,,CO2,CarbonDioxide,298.0,K,0.01,bar,capacity,0.333446,mol/kg,5105123,10.1039/C2EE23201D,,db_mofxdb,database_api,https://mof.tech.northwestern.edu/isotherms/5105123.json,,MOFX-DB,web_api_json,medium,MOFX-DB category=exp; composition=1.0; origin and units require final verification.
mofxdb_hMOF-2_iso5105123_p2,mofxdb_hMOF-2,hMOF-2,C72 H36 O39 Zn12,Zn,from MOFid/CIF; not normalized yet,2.25,A,,[O-]C(=O)c1ccc(cc1)C(=O)[O-].[Zn][O]([Zn])([Zn])[Zn] MOFid-v1.pcu.cat2,Zn.KKEYFWRCBNTPAC.MOFkey-v1.pcu,15345,pcu,60.6,m2/g,,,CO2,CarbonDioxide,298.0,K,0.1,bar,capacity,0.854371,mol/kg,5105123,10.1039/C2EE23201D,,db_mofxdb,database_api,https://mof.tech.northwestern.edu/isotherms/5105123.json,,MOFX-DB,web_api_json,medium,MOFX-DB category=exp; composition=1.0; origin and units require final verification.
mofxdb_hMOF-2_iso5105123_p3,mofxdb_hMOF-2,hMOF-2,C72 H36 O39 Zn12,Zn,from MOFid/CIF; not normalized yet,2.25,A,,[O-]C(=O)c1ccc(cc1)C(=O)[O-].[Zn][O]([Zn])([Zn])[Zn] MOFid-v1.pcu.cat2,Zn.KKEYFWRCBNTPAC.MOFkey-v1.pcu,15345,pcu,60.6,m2/g,,,CO2,CarbonDioxide,298.0,K,2.5,bar,capacity,1.4935,mol/kg,5105123,10.1039/C2EE23201D,,db_mofxdb,database_api,https://mof.tech.northwestern.edu/isotherms/5105123.json,,MOFX-DB,web_api_json,medium,MOFX-DB category=exp; composition=1.0; origin and units require final verification.
mofxdb_hMOF-2_iso5105123_p4,mofxdb_hMOF-2,hMOF-2,C72 H36 O39 Zn12,Zn,from MOFid/CIF; not normalized yet,2.25,A,,[O-]C(=O)c1ccc(cc1)C(=O)[O-].[Zn][O]([Zn])([Zn])[Zn] MOFid-v1.pcu.cat2,Zn.KKEYFWRCBNTPAC.MOFkey-v1.pcu,15345,pcu,60.6,m2/g,,,CO2,CarbonDioxide,298.0,K,0.05,bar,capacity,0.863734,mol/kg,5105123,10.1039/C2EE23201D,,db_mofxdb,database_api,https://mof.tech.northwestern.edu/isotherms/5105123.json,,MOFX-DB,web_api_json,medium,MOFX-DB category=exp; composition=1.0; origin and units require final verification.
mofxdb_hMOF-2_iso5105123_p5,mofxdb_hMOF-2,hMOF-2,C72 H36 O39 Zn12,Zn,from MOFid/CIF; not normalized yet,2.25,A,,[O-]C(=O)c1ccc(cc1)C(=O)[O-].[Zn][O]([Zn])([Zn])[Zn] MOFid-v1.pcu.cat2,Zn.KKEYFWRCBNTPAC.MOFkey-v1.pcu,15345,pcu,60.6,m2/g,,,CO2,CarbonDioxide,298.0,K,0.5,bar,capacity,1.35495,mol/kg,5105123,10.1039/C2EE23201D,,db_mofxdb,database_api,https://mof.tech.northwestern.edu/isotherms/5105123.json,,MOFX-DB,web_api_json,medium,MOFX-DB category=exp; composition=1.0; origin and units require final verification.
mofxdb_hMOF-2_iso5380728_p1,mofxdb_hMOF-2,hMOF-2,C72 H36 O39 Zn12,Zn,from MOFid/CIF; not normalized yet,2.25,A,,[O-]C(=O)c1ccc(cc1)C(=O)[O-].[Zn][O]([Zn])([Zn])[Zn] MOFid-v1.pcu.cat2,Zn.KKEYFWRCBNTPAC.MOFkey-v1.pcu,15345,pcu,60.6,m2/g,,,N2,Nitrogen,298.0,K,0.09,bar,capacity,0.0218653,mol/kg,5380728,10.1039/C2EE23201D,,db_mofxdb,database_api,https://mof.tech.northwestern.edu/isotherms/5380728.json,,MOFX-DB,web_api_json,medium,MOFX-DB category=exp; composition=1.0; origin and units require final verification.
mofxdb_hMOF-2_iso5380728_p2,mofxdb_hMOF-2,hMOF-2,C72 H36 O39 Zn12,Zn,from MOFid/CIF; not normalized yet,2.25,A,,[O-]C(=O)c1ccc(cc1)C(=O)[O-].[Zn][O]([Zn])([Zn])[Zn] MOFid-v1.pcu.cat2,Zn.KKEYFWRCBNTPAC.MOFkey-v1.pcu,15345,pcu,60.6,m2/g,,,N2,Nitrogen,298.0,K,0.9,bar,capacity,0.232617,mol/kg,5380728,10.1039/C2EE23201D,,db_mofxdb,database_api,https://mof.tech.northwestern.edu/isotherms/5380728.json,,MOFX-DB,web_api_json,medium,MOFX-DB category=exp; composition=1.0; origin and units require final verification.
mofxdb_hMOF-2_iso5518380_p1,mofxdb_hMOF-2,hMOF-2,C72 H36 O39 Zn12,Zn,from MOFid/CIF; not normalized yet,2.25,A,,[O-]C(=O)c1ccc(cc1)C(=O)[O-].[Zn][O]([Zn])([Zn])[Zn] MOFid-v1.pcu.cat2,Zn.KKEYFWRCBNTPAC.MOFkey-v1.pcu,15345,pcu,60.6,m2/g,,,CH4,Methane,298.0,K,2.5,bar,capacity,1.9741,mol/kg,5518380,10.1039/C2EE23201D,,db_mofxdb,database_api,https://mof.tech.northwestern.edu/isotherms/5518380.json,,MOFX-DB,web_api_json,medium,MOFX-DB category=exp; composition=1.0; origin and units require final verification.
mofxdb_hMOF-2_iso5518380_p2,mofxdb_hMOF-2,hMOF-2,C72 H36 O39 Zn12,Zn,from MOFid/CIF; not normalized yet,2.25,A,,[O-]C(=O)c1ccc(cc1)C(=O)[O-].[Zn][O]([Zn])([Zn])[Zn] MOFid-v1.pcu.cat2,Zn.KKEYFWRCBNTPAC.MOFkey-v1.pcu,15345,pcu,60.6,m2/g,,,CH4,Methane,298.0,K,4.5,bar,capacity,2.15817,mol/kg,5518380,10.1039/C2EE23201D,,db_mofxdb,database_api,https://mof.tech.northwestern.edu/isotherms/5518380.json,,MOFX-DB,web_api_json,medium,MOFX-DB category=exp; composition=1.0; origin and units require final verification.
mofxdb_hMOF-2_iso5518380_p3,mofxdb_hMOF-2,hMOF-2,C72 H36 O39 Zn12,Zn,from MOFid/CIF; not normalized yet,2.25,A,,[O-]C(=O)c1ccc(cc1)C(=O)[O-].[Zn][O]([Zn])([Zn])[Zn] MOFid-v1.pcu.cat2,Zn.KKEYFWRCBNTPAC.MOFkey-v1.pcu,15345,pcu,60.6,m2/g,,,CH4,Methane,298.0,K,0.05,bar,capacity,0.11804,mol/kg,5518380,10.1039/C2EE23201D,,db_mofxdb,database_api,https://mof.tech.northwestern.edu/isotherms/5518380.json,,MOFX-DB,web_api_json,medium,MOFX-DB category=exp; composition=1.0; origin and units require final verification.
mofxdb_hMOF-2_iso5518380_p4,mofxdb_hMOF-2,hMOF-2,C72 H36 O39 Zn12,Zn,from MOFid/CIF; not normalized yet,2.25,A,,[O-]C(=O)c1ccc(cc1)C(=O)[O-].[Zn][O]([Zn])([Zn])[Zn] MOFid-v1.pcu.cat2,Zn.KKEYFWRCBNTPAC.MOFkey-v1.pcu,15345,pcu,60.6,m2/g,,,CH4,Methane,298.0,K,0.5,bar,capacity,1.01847,mol/kg,5518380,10.1039/C2EE23201D,,db_mofxdb,database_api,https://mof.tech.northwestern.edu/isotherms/5518380.json,,MOFX-DB,web_api_json,medium,MOFX-DB category=exp; composition=1.0; origin and units require final verification.
mofxdb_hMOF-2_iso5518380_p5,mofxdb_hMOF-2,hMOF-2,C72 H36 O39 Zn12,Zn,from MOFid/CIF; not normalized yet,2.25,A,,[O-]C(=O)c1ccc(cc1)C(=O)[O-].[Zn][O]([Zn])([Zn])[Zn] MOFid-v1.pcu.cat2,Zn.KKEYFWRCBNTPAC.MOFkey-v1.pcu,15345,pcu,60.6,m2/g,,,CH4,Methane,298.0,K,0.9,bar,capacity,1.36399,mol/kg,5518380,10.1039/C2EE23201D,,db_mofxdb,database_api,https://mof.tech.northwestern.edu/isotherms/5518380.json,,MOFX-DB,web_api_json,medium,MOFX-DB category=exp; composition=1.0; origin and units require final verification.
mofxdb_hMOF-2_iso5737341_p1,mofxdb_hMOF-2,hMOF-2,C72 H36 O39 Zn12,Zn,from MOFid/CIF; not normalized yet,2.25,A,,[O-]C(=O)c1ccc(cc1)C(=O)[O-].[Zn][O]([Zn])([Zn])[Zn] MOFid-v1.pcu.cat2,Zn.KKEYFWRCBNTPAC.MOFkey-v1.pcu,15345,pcu,60.6,m2/g,,,CH4,Methane,298.0,K,35.0,bar,capacity,105.198,cm3(STP)/cm3,5737341,10.1038/nchem.1192,,db_mofxdb,database_api,https://mof.tech.northwestern.edu/isotherms/5737341.json,,MOFX-DB,web_api_json,medium,MOFX-DB category=exp; composition=1.0; origin and units require final verification.
mofxdb_hMOF-2_iso6012946_p1_Xenon,mofxdb_hMOF-2,hMOF-2,C72 H36 O39 Zn12,Zn,from MOFid/CIF; not normalized yet,2.25,A,,[O-]C(=O)c1ccc(cc1)C(=O)[O-].[Zn][O]([Zn])([Zn])[Zn] MOFid-v1.pcu.cat2,Zn.KKEYFWRCBNTPAC.MOFkey-v1.pcu,15345,pcu,60.6,m2/g,,,Xe,Xenon,273.0,K,1.0,bar,capacity,0.317805,mol/kg,6012946,10.1039/C2SC01097F,,db_mofxdb,database_api,https://mof.tech.northwestern.edu/isotherms/6012946.json,,MOFX-DB,web_api_json,medium,MOFX-DB category=exp; composition=0.2; origin and units require final verification.
mofxdb_hMOF-2_iso6012946_p1_Krypton,mofxdb_hMOF-2,hMOF-2,C72 H36 O39 Zn12,Zn,from MOFid/CIF; not normalized yet,2.25,A,,[O-]C(=O)c1ccc(cc1)C(=O)[O-].[Zn][O]([Zn])([Zn])[Zn] MOFid-v1.pcu.cat2,Zn.KKEYFWRCBNTPAC.MOFkey-v1.pcu,15345,pcu,60.6,m2/g,,,Kr,Krypton,273.0,K,1.0,bar,capacity,1.95825,mol/kg,6012946,10.1039/C2SC01097F,,db_mofxdb,database_api,https://mof.tech.northwestern.edu/isotherms/6012946.json,,MOFX-DB,web_api_json,medium,MOFX-DB category=exp; composition=0.8; origin and units require final verification.
mofxdb_hMOF-2_iso6012946_p2_Xenon,mofxdb_hMOF-2,hMOF-2,C72 H36 O39 Zn12,Zn,from MOFid/CIF; not normalized yet,2.25,A,,[O-]C(=O)c1ccc(cc1)C(=O)[O-].[Zn][O]([Zn])([Zn])[Zn] MOFid-v1.pcu.cat2,Zn.KKEYFWRCBNTPAC.MOFkey-v1.pcu,15345,pcu,60.6,m2/g,,,Xe,Xenon,273.0,K,5.0,bar,capacity,0.33047,mol/kg,6012946,10.1039/C2SC01097F,,db_mofxdb,database_api,https://mof.tech.northwestern.edu/isotherms/6012946.json,,MOFX-DB,web_api_json,medium,MOFX-DB category=exp; composition=0.2; origin and units require final verification.
mofxdb_hMOF-2_iso6012946_p2_Krypton,mofxdb_hMOF-2,hMOF-2,C72 H36 O39 Zn12,Zn,from MOFid/CIF; not normalized yet,2.25,A,,[O-]C(=O)c1ccc(cc1)C(=O)[O-].[Zn][O]([Zn])([Zn])[Zn] MOFid-v1.pcu.cat2,Zn.KKEYFWRCBNTPAC.MOFkey-v1.pcu,15345,pcu,60.6,m2/g,,,Kr,Krypton,273.0,K,5.0,bar,capacity,2.15649,mol/kg,6012946,10.1039/C2SC01097F,,db_mofxdb,database_api,https://mof.tech.northwestern.edu/isotherms/6012946.json,,MOFX-DB,web_api_json,medium,MOFX-DB category=exp; composition=0.8; origin and units require final verification.
mofxdb_hMOF-2_iso6012946_p3_Xenon,mofxdb_hMOF-2,hMOF-2,C72 H36 O39 Zn12,Zn,from MOFid/CIF; not normalized yet,2.25,A,,[O-]C(=O)c1ccc(cc1)C(=O)[O-].[Zn][O]([Zn])([Zn])[Zn] MOFid-v1.pcu.cat2,Zn.KKEYFWRCBNTPAC.MOFkey-v1.pcu,15345,pcu,60.6,m2/g,,,Xe,Xenon,273.0,K,10.0,bar,capacity,0.364079,mol/kg,6012946,10.1039/C2SC01097F,,db_mofxdb,database_api,https://mof.tech.northwestern.edu/isotherms/6012946.json,,MOFX-DB,web_api_json,medium,MOFX-DB category=exp; composition=0.2; origin and units require final verification.
mofxdb_hMOF-2_iso6012946_p3_Krypton,mofxdb_hMOF-2,hMOF-2,C72 H36 O39 Zn12,Zn,from MOFid/CIF; not normalized yet,2.25,A,,[O-]C(=O)c1ccc(cc1)C(=O)[O-].[Zn][O]([Zn])([Zn])[Zn] MOFid-v1.pcu.cat2,Zn.KKEYFWRCBNTPAC.MOFkey-v1.pcu,15345,pcu,60.6,m2/g,,,Kr,Krypton,273.0,K,10.0,bar,capacity,2.19286,mol/kg,6012946,10.1039/C2SC01097F,,db_mofxdb,database_api,https://mof.tech.northwestern.edu/isotherms/6012946.json,,MOFX-DB,web_api_json,medium,MOFX-DB category=exp; composition=0.8; origin and units require final verification.
mofxdb_hMOF-2_iso6150832_p1,mofxdb_hMOF-2,hMOF-2,C72 H36 O39 Zn12,Zn,from MOFid/CIF; not normalized yet,2.25,A,,[O-]C(=O)c1ccc(cc1)C(=O)[O-].[Zn][O]([Zn])([Zn])[Zn] MOFid-v1.pcu.cat2,Zn.KKEYFWRCBNTPAC.MOFkey-v1.pcu,15345,pcu,60.6,m2/g,,,H2,Hydrogen,77.0,K,2.0,bar,capacity,13.0523,g/l,6150832,10.1021/acs.jpcc.6b08729,,db_mofxdb,database_api,https://mof.tech.northwestern.edu/isotherms/6150832.json,,MOFX-DB,web_api_json,medium,MOFX-DB category=exp; composition=1.0; origin and units require final verification.
mofxdb_hMOF-2_iso6150832_p2,mofxdb_hMOF-2,hMOF-2,C72 H36 O39 Zn12,Zn,from MOFid/CIF; not normalized yet,2.25,A,,[O-]C(=O)c1ccc(cc1)C(=O)[O-].[Zn][O]([Zn])([Zn])[Zn] MOFid-v1.pcu.cat2,Zn.KKEYFWRCBNTPAC.MOFkey-v1.pcu,15345,pcu,60.6,m2/g,,,H2,Hydrogen,77.0,K,100.0,bar,capacity,13.9925,g/l,6150832,10.1021/acs.jpcc.6b08729,,db_mofxdb,database_api,https://mof.tech.northwestern.edu/isotherms/6150832.json,,MOFX-DB,web_api_json,medium,MOFX-DB category=exp; composition=1.0; origin and units require final verification.

File: data/extracted/web_parse_preview/mofxdb_batch/isotherms/hMOF-3_isotherm_points.csv
record_id,mof_id,MOF_name,chemical_formula,metal_node,organic_linker,pore_size,pore_size_unit,CSD_refcode,MOFid,MOFkey,source_material_id,topology,surface_area_BET,surface_area_BET_unit,pore_volume,pore_volume_unit,gas_type,gas_name,temperature,temperature_unit,pressure,pressure_unit,measurement_type,capacity_value,capacity_unit,isotherm_id,DOI,publication_year,source_id,source_type,source_url,source_location,source_database,extraction_method,extraction_confidence,notes
mofxdb_hMOF-3_iso5105124_p1,mofxdb_hMOF-3,hMOF-3,C24 F6 H6 O13 Zn4,Zn,from MOFid/CIF; not normalized yet,9.25,A,,[O-]C(=O)c1cc(F)c(c(c1F)F)C(=O)[O-].[O-]C(=O)c1cc(F)c(cc1F)C(=O)[O-].[O-]C(=O)c1ccc(c(c1)F)C(=O)[O-].[Zn][O]([Zn])([Zn])[Zn] MOFid-v1.pcu.cat0,Zn.LWKOWFVDUSZDRA.SEOCHRNHZMPVAE.YUWKPDBHJFNMAD.MOFkey-v1.pcu,15342,pcu,3211.3,m2/g,,,CO2,CarbonDioxide,298.0,K,0.01,bar,capacity,0.14368,mol/kg,5105124,10.1039/C2EE23201D,,db_mofxdb,database_api,https://mof.tech.northwestern.edu/isotherms/5105124.json,,MOFX-DB,web_api_json,medium,MOFX-DB category=exp; composition=1.0; origin and units require final verification.
mofxdb_hMOF-3_iso5105124_p2,mofxdb_hMOF-3,hMOF-3,C24 F6 H6 O13 Zn4,Zn,from MOFid/CIF; not normalized yet,9.25,A,,[O-]C(=O)c1cc(F)c(c(c1F)F)C(=O)[O-].[O-]C(=O)c1cc(F)c(cc1F)C(=O)[O-].[O-]C(=O)c1ccc(c(c1)F)C(=O)[O-].[Zn][O]([Zn])([Zn])[Zn] MOFid-v1.pcu.cat0,Zn.LWKOWFVDUSZDRA.SEOCHRNHZMPVAE.YUWKPDBHJFNMAD.MOFkey-v1.pcu,15342,pcu,3211.3,m2/g,,,CO2,CarbonDioxide,298.0,K,0.1,bar,capacity,0.519044,mol/kg,5105124,10.1039/C2EE23201D,,db_mofxdb,database_api,https://mof.tech.northwestern.edu/isotherms/5105124.json,,MOFX-DB,web_api_json,medium,MOFX-DB category=exp; composition=1.0; origin and units require final verification.
mofxdb_hMOF-3_iso5105124_p3,mofxdb_hMOF-3,hMOF-3,C24 F6 H6 O13 Zn4,Zn,from MOFid/CIF; not normalized yet,9.25,A,,[O-]C(=O)c1cc(F)c(c(c1F)F)C(=O)[O-].[O-]C(=O)c1cc(F)c(cc1F)C(=O)[O-].[O-]C(=O)c1ccc(c(c1)F)C(=O)[O-].[Zn][O]([Zn])([Zn])[Zn] MOFid-v1.pcu.cat0,Zn.LWKOWFVDUSZDRA.SEOCHRNHZMPVAE.YUWKPDBHJFNMAD.MOFkey-v1.pcu,15342,pcu,3211.3,m2/g,,,CO2,CarbonDioxide,298.0,K,2.5,bar,capacity,8.77319,mol/kg,5105124,10.1039/C2EE23201D,,db_mofxdb,database_api,https://mof.tech.northwestern.edu/isotherms/5105124.json,,MOFX-DB,web_api_json,medium,MOFX-DB category=exp; composition=1.0; origin and units require final verification.
mofxdb_hMOF-3_iso5105124_p4,mofxdb_hMOF-3,hMOF-3,C24 F6 H6 O13 Zn4,Zn,from MOFid/CIF; not normalized yet,9.25,A,,[O-]C(=O)c1cc(F)c(c(c1F)F)C(=O)[O-].[O-]C(=O)c1cc(F)c(cc1F)C(=O)[O-].[O-]C(=O)c1ccc(c(c1)F)C(=O)[O-].[Zn][O]([Zn])([Zn])[Zn] MOFid-v1.pcu.cat0,Zn.LWKOWFVDUSZDRA.SEOCHRNHZMPVAE.YUWKPDBHJFNMAD.MOFkey-v1.pcu,15342,pcu,3211.3,m2/g,,,CO2,CarbonDioxide,298.0,K,0.05,bar,capacity,0.247774,mol/kg,5105124,10.1039/C2EE23201D,,db_mofxdb,database_api,https://mof.tech.northwestern.edu/isotherms/5105124.json,,MOFX-DB,web_api_json,medium,MOFX-DB category=exp; composition=1.0; origin and units require final verification.
mofxdb_hMOF-3_iso5105124_p5,mofxdb_hMOF-3,hMOF-3,C24 F6 H6 O13 Zn4,Zn,from MOFid/CIF; not normalized yet,9.25,A,,[O-]C(=O)c1cc(F)c(c(c1F)F)C(=O)[O-].[O-]C(=O)c1cc(F)c(cc1F)C(=O)[O-].[O-]C(=O)c1ccc(c(c1)F)C(=O)[O-].[Zn][O]([Zn])([Zn])[Zn] MOFid-v1.pcu.cat0,Zn.LWKOWFVDUSZDRA.SEOCHRNHZMPVAE.YUWKPDBHJFNMAD.MOFkey-v1.pcu,15342,pcu,3211.3,m2/g,,,CO2,CarbonDioxide,298.0,K,0.5,bar,capacity,2.52644,mol/kg,5105124,10.1039/C2EE23201D,,db_mofxdb,database_api,https://mof.tech.northwestern.edu/isotherms/5105124.json,,MOFX-DB,web_api_json,medium,MOFX-DB category=exp; composition=1.0; origin and units require final verification.
mofxdb_hMOF-3_iso5380729_p1,mofxdb_hMOF-3,hMOF-3,C24 F6 H6 O13 Zn4,Zn,from MOFid/CIF; not normalized yet,9.25,A,,[O-]C(=O)c1cc(F)c(c(c1F)F)C(=O)[O-].[O-]C(=O)c1cc(F)c(cc1F)C(=O)[O-].[O-]C(=O)c1ccc(c(c1)F)C(=O)[O-].[Zn][O]([Zn])([Zn])[Zn] MOFid-v1.pcu.cat0,Zn.LWKOWFVDUSZDRA.SEOCHRNHZMPVAE.YUWKPDBHJFNMAD.MOFkey-v1.pcu,15342,pcu,3211.3,m2/g,,,N2,Nitrogen,298.0,K,0.09,bar,capacity,0.0142399,mol/kg,5380729,10.1039/C2EE23201D,,db_mofxdb,database_api,https://mof.tech.northwestern.edu/isotherms/5380729.json,,MOFX-DB,web_api_json,medium,MOFX-DB category=exp; composition=1.0; origin and units require final verification.
mofxdb_hMOF-3_iso5380729_p2,mofxdb_hMOF-3,hMOF-3,C24 F6 H6 O13 Zn4,Zn,from MOFid/CIF; not normalized yet,9.25,A,,[O-]C(=O)c1cc(F)c(c(c1F)F)C(=O)[O-].[O-]C(=O)c1cc(F)c(cc1F)C(=O)[O-].[O-]C(=O)c1ccc(c(c1)F)C(=O)[O-].[Zn][O]([Zn])([Zn])[Zn] MOFid-v1.pcu.cat0,Zn.LWKOWFVDUSZDRA.SEOCHRNHZMPVAE.YUWKPDBHJFNMAD.MOFkey-v1.pcu,15342,pcu,3211.3,m2/g,,,N2,Nitrogen,298.0,K,0.9,bar,capacity,0.158775,mol/kg,5380729,10.1039/C2EE23201D,,db_mofxdb,database_api,https://mof.tech.northwestern.edu/isotherms/5380729.json,,MOFX-DB,web_api_json,medium,MOFX-DB category=exp; composition=1.0; origin and units require final verification.
mofxdb_hMOF-3_iso5518381_p1,mofxdb_hMOF-3,hMOF-3,C24 F6 H6 O13 Zn4,Zn,from MOFid/CIF; not normalized yet,9.25,A,,[O-]C(=O)c1cc(F)c(c(c1F)F)C(=O)[O-].[O-]C(=O)c1cc(F)c(cc1F)C(=O)[O-].[O-]C(=O)c1ccc(c(c1)F)C(=O)[O-].[Zn][O]([Zn])([Zn])[Zn] MOFid-v1.pcu.cat0,Zn.LWKOWFVDUSZDRA.SEOCHRNHZMPVAE.YUWKPDBHJFNMAD.MOFkey-v1.pcu,15342,pcu,3211.3,m2/g,,,CH4,Methane,298.0,K,2.5,bar,capacity,0.684226,mol/kg,5518381,10.1039/C2EE23201D,,db_mofxdb,database_api,https://mof.tech.northwestern.edu/isotherms/5518381.json,,MOFX-DB,web_api_json,medium,MOFX-DB category=exp; composition=1.0; origin and units require final verification.
mofxdb_hMOF-3_iso5518381_p2,mofxdb_hMOF-3,hMOF-3,C24 F6 H6 O13 Zn4,Zn,from MOFid/CIF; not normalized yet,9.25,A,,[O-]C(=O)c1cc(F)c(c(c1F)F)C(=O)[O-].[O-]C(=O)c1cc(F)c(cc1F)C(=O)[O-].[O-]C(=O)c1ccc(c(c1)F)C(=O)[O-].[Zn][O]([Zn])([Zn])[Zn] MOFid-v1.pcu.cat0,Zn.LWKOWFVDUSZDRA.SEOCHRNHZMPVAE.YUWKPDBHJFNMAD.MOFkey-v1.pcu,15342,pcu,3211.3,m2/g,,,CH4,Methane,298.0,K,4.5,bar,capacity,1.19045,mol/kg,5518381,10.1039/C2EE23201D,,db_mofxdb,database_api,https://mof.tech.northwestern.edu/isotherms/5518381.json,,MOFX-DB,web_api_json,medium,MOFX-DB category=exp; composition=1.0; origin and units require final verification.
mofxdb_hMOF-3_iso5518381_p3,mofxdb_hMOF-3,hMOF-3,C24 F6 H6 O13 Zn4,Zn,from MOFid/CIF; not normalized yet,9.25,A,,[O-]C(=O)c1cc(F)c(c(c1F)F)C(=O)[O-].[O-]C(=O)c1cc(F)c(cc1F)C(=O)[O-].[O-]C(=O)c1ccc(c(c1)F)C(=O)[O-].[Zn][O]([Zn])([Zn])[Zn] MOFid-v1.pcu.cat0,Zn.LWKOWFVDUSZDRA.SEOCHRNHZMPVAE.YUWKPDBHJFNMAD.MOFkey-v1.pcu,15342,pcu,3211.3,m2/g,,,CH4,Methane,298.0,K,0.05,bar,capacity,0.0138127,mol/kg,5518381,10.1039/C2EE23201D,,db_mofxdb,database_api,https://mof.tech.northwestern.edu/isotherms/5518381.json,,MOFX-DB,web_api_json,medium,MOFX-DB category=exp; composition=1.0; origin and units require final verification.
mofxdb_hMOF-3_iso5518381_p4,mofxdb_hMOF-3,hMOF-3,C24 F6 H6 O13 Zn4,Zn,from MOFid/CIF; not normalized yet,9.25,A,,[O-]C(=O)c1cc(F)c(c(c1F)F)C(=O)[O-].[O-]C(=O)c1cc(F)c(cc1F)C(=O)[O-].[O-]C(=O)c1ccc(c(c1)F)C(=O)[O-].[Zn][O]([Zn])([Zn])[Zn] MOFid-v1.pcu.cat0,Zn.LWKOWFVDUSZDRA.SEOCHRNHZMPVAE.YUWKPDBHJFNMAD.MOFkey-v1.pcu,15342,pcu,3211.3,m2/g,,,CH4,Methane,298.0,K,0.5,bar,capacity,0.143396,mol/kg,5518381,10.1039/C2EE23201D,,db_mofxdb,database_api,https://mof.tech.northwestern.edu/isotherms/5518381.json,,MOFX-DB,web_api_json,medium,MOFX-DB category=exp; composition=1.0; origin and units require final verification.
mofxdb_hMOF-3_iso5518381_p5,mofxdb_hMOF-3,hMOF-3,C24 F6 H6 O13 Zn4,Zn,from MOFid/CIF; not normalized yet,9.25,A,,[O-]C(=O)c1cc(F)c(c(c1F)F)C(=O)[O-].[O-]C(=O)c1cc(F)c(cc1F)C(=O)[O-].[O-]C(=O)c1ccc(c(c1)F)C(=O)[O-].[Zn][O]([Zn])([Zn])[Zn] MOFid-v1.pcu.cat0,Zn.LWKOWFVDUSZDRA.SEOCHRNHZMPVAE.YUWKPDBHJFNMAD.MOFkey-v1.pcu,15342,pcu,3211.3,m2/g,,,CH4,Methane,298.0,K,0.9,bar,capacity,0.272124,mol/kg,5518381,10.1039/C2EE23201D,,db_mofxdb,database_api,https://mof.tech.northwestern.edu/isotherms/5518381.json,,MOFX-DB,web_api_json,medium,MOFX-DB category=exp; composition=1.0; origin and units require final verification.
mofxdb_hMOF-3_iso5737342_p1,mofxdb_hMOF-3,hMOF-3,C24 F6 H6 O13 Zn4,Zn,from MOFid/CIF; not normalized yet,9.25,A,,[O-]C(=O)c1cc(F)c(c(c1F)F)C(=O)[O-].[O-]C(=O)c1cc(F)c(cc1F)C(=O)[O-].[O-]C(=O)c1ccc(c(c1)F)C(=O)[O-].[Zn][O]([Zn])([Zn])[Zn] MOFid-v1.pcu.cat0,Zn.LWKOWFVDUSZDRA.SEOCHRNHZMPVAE.YUWKPDBHJFNMAD.MOFkey-v1.pcu,15342,pcu,3211.3,m2/g,,,CH4,Methane,298.0,K,35.0,bar,capacity,127.489,cm3(STP)/cm3,5737342,10.1038/nchem.1192,,db_mofxdb,database_api,https://mof.tech.northwestern.edu/isotherms/5737342.json,,MOFX-DB,web_api_json,medium,MOFX-DB category=exp; composition=1.0; origin and units require final verification.
mofxdb_hMOF-3_iso6012947_p1_Xenon,mofxdb_hMOF-3,hMOF-3,C24 F6 H6 O13 Zn4,Zn,from MOFid/CIF; not normalized yet,9.25,A,,[O-]C(=O)c1cc(F)c(c(c1F)F)C(=O)[O-].[O-]C(=O)c1cc(F)c(cc1F)C(=O)[O-].[O-]C(=O)c1ccc(c(c1)F)C(=O)[O-].[Zn][O]([Zn])([Zn])[Zn] MOFid-v1.pcu.cat0,Zn.LWKOWFVDUSZDRA.SEOCHRNHZMPVAE.YUWKPDBHJFNMAD.MOFkey-v1.pcu,15342,pcu,3211.3,m2/g,,,Xe,Xenon,273.0,K,1.0,bar,capacity,0.2529,mol/kg,6012947,10.1039/C2SC01097F,,db_mofxdb,database_api,https://mof.tech.northwestern.edu/isotherms/6012947.json,,MOFX-DB,web_api_json,medium,MOFX-DB category=exp; composition=0.2; origin and units require final verification.
mofxdb_hMOF-3_iso6012947_p1_Krypton,mofxdb_hMOF-3,hMOF-3,C24 F6 H6 O13 Zn4,Zn,from MOFid/CIF; not normalized yet,9.25,A,,[O-]C(=O)c1cc(F)c(c(c1F)F)C(=O)[O-].[O-]C(=O)c1cc(F)c(cc1F)C(=O)[O-].[O-]C(=O)c1ccc(c(c1)F)C(=O)[O-].[Zn][O]([Zn])([Zn])[Zn] MOFid-v1.pcu.cat0,Zn.LWKOWFVDUSZDRA.SEOCHRNHZMPVAE.YUWKPDBHJFNMAD.MOFkey-v1.pcu,15342,pcu,3211.3,m2/g,,,Kr,Krypton,273.0,K,1.0,bar,capacity,0.33008,mol/kg,6012947,10.1039/C2SC01097F,,db_mofxdb,database_api,https://mof.tech.northwestern.edu/isotherms/6012947.json,,MOFX-DB,web_api_json,medium,MOFX-DB category=exp; composition=0.8; origin and units require final verification.
mofxdb_hMOF-3_iso6012947_p2_Xenon,mofxdb_hMOF-3,hMOF-3,C24 F6 H6 O13 Zn4,Zn,from MOFid/CIF; not normalized yet,9.25,A,,[O-]C(=O)c1cc(F)c(c(c1F)F)C(=O)[O-].[O-]C(=O)c1cc(F)c(cc1F)C(=O)[O-].[O-]C(=O)c1ccc(c(c1)F)C(=O)[O-].[Zn][O]([Zn])([Zn])[Zn] MOFid-v1.pcu.cat0,Zn.LWKOWFVDUSZDRA.SEOCHRNHZMPVAE.YUWKPDBHJFNMAD.MOFkey-v1.pcu,15342,pcu,3211.3,m2/g,,,Xe,Xenon,273.0,K,5.0,bar,capacity,1.39764,mol/kg,6012947,10.1039/C2SC01097F,,db_mofxdb,database_api,https://mof.tech.northwestern.edu/isotherms/6012947.json,,MOFX-DB,web_api_json,medium,MOFX-DB category=exp; composition=0.2; origin and units require final verification.
mofxdb_hMOF-3_iso6012947_p2_Krypton,mofxdb_hMOF-3,hMOF-3,C24 F6 H6 O13 Zn4,Zn,from MOFid/CIF; not normalized yet,9.25,A,,[O-]C(=O)c1cc(F)c(c(c1F)F)C(=O)[O-].[O-]C(=O)c1cc(F)c(cc1F)C(=O)[O-].[O-]C(=O)c1ccc(c(c1)F)C(=O)[O-].[Zn][O]([Zn])([Zn])[Zn] MOFid-v1.pcu.cat0,Zn.LWKOWFVDUSZDRA.SEOCHRNHZMPVAE.YUWKPDBHJFNMAD.MOFkey-v1.pcu,15342,pcu,3211.3,m2/g,,,Kr,Krypton,273.0,K,5.0,bar,capacity,1.6729,mol/kg,6012947,10.1039/C2SC01097F,,db_mofxdb,database_api,https://mof.tech.northwestern.edu/isotherms/6012947.json,,MOFX-DB,web_api_json,medium,MOFX-DB category=exp; composition=0.8; origin and units require final verification.
mofxdb_hMOF-3_iso6012947_p3_Xenon,mofxdb_hMOF-3,hMOF-3,C24 F6 H6 O13 Zn4,Zn,from MOFid/CIF; not normalized yet,9.25,A,,[O-]C(=O)c1cc(F)c(c(c1F)F)C(=O)[O-].[O-]C(=O)c1cc(F)c(cc1F)C(=O)[O-].[O-]C(=O)c1ccc(c(c1)F)C(=O)[O-].[Zn][O]([Zn])([Zn])[Zn] MOFid-v1.pcu.cat0,Zn.LWKOWFVDUSZDRA.SEOCHRNHZMPVAE.YUWKPDBHJFNMAD.MOFkey-v1.pcu,15342,pcu,3211.3,m2/g,,,Xe,Xenon,273.0,K,10.0,bar,capacity,3.02441,mol/kg,6012947,10.1039/C2SC01097F,,db_mofxdb,database_api,https://mof.tech.northwestern.edu/isotherms/6012947.json,,MOFX-DB,web_api_json,medium,MOFX-DB category=exp; composition=0.2; origin and units require final verification.
mofxdb_hMOF-3_iso6012947_p3_Krypton,mofxdb_hMOF-3,hMOF-3,C24 F6 H6 O13 Zn4,Zn,from MOFid/CIF; not normalized yet,9.25,A,,[O-]C(=O)c1cc(F)c(c(c1F)F)C(=O)[O-].[O-]C(=O)c1cc(F)c(cc1F)C(=O)[O-].[O-]C(=O)c1ccc(c(c1)F)C(=O)[O-].[Zn][O]([Zn])([Zn])[Zn] MOFid-v1.pcu.cat0,Zn.LWKOWFVDUSZDRA.SEOCHRNHZMPVAE.YUWKPDBHJFNMAD.MOFkey-v1.pcu,15342,pcu,3211.3,m2/g,,,Kr,Krypton,273.0,K,10.0,bar,capacity,3.52622,mol/kg,6012947,10.1039/C2SC01097F,,db_mofxdb,database_api,https://mof.tech.northwestern.edu/isotherms/6012947.json,,MOFX-DB,web_api_json,medium,MOFX-DB category=exp; composition=0.8; origin and units require final verification.
mofxdb_hMOF-3_iso6150833_p1,mofxdb_hMOF-3,hMOF-3,C24 F6 H6 O13 Zn4,Zn,from MOFid/CIF; not normalized yet,9.25,A,,[O-]C(=O)c1cc(F)c(c(c1F)F)C(=O)[O-].[O-]C(=O)c1cc(F)c(cc1F)C(=O)[O-].[O-]C(=O)c1ccc(c(c1)F)C(=O)[O-].[Zn][O]([Zn])([Zn])[Zn] MOFid-v1.pcu.cat0,Zn.LWKOWFVDUSZDRA.SEOCHRNHZMPVAE.YUWKPDBHJFNMAD.MOFkey-v1.pcu,15342,pcu,3211.3,m2/g,,,H2,Hydrogen,77.0,K,2.0,bar,capacity,9.20032,g/l,6150833,10.1021/acs.jpcc.6b08729,,db_mofxdb,database_api,https://mof.tech.northwestern.edu/isotherms/6150833.json,,MOFX-DB,web_api_json,medium,MOFX-DB category=exp; composition=1.0; origin and units require final verification.
mofxdb_hMOF-3_iso6150833_p2,mofxdb_hMOF-3,hMOF-3,C24 F6 H6 O13 Zn4,Zn,from MOFid/CIF; not normalized yet,9.25,A,,[O-]C(=O)c1cc(F)c(c(c1F)F)C(=O)[O-].[O-]C(=O)c1cc(F)c(cc1F)C(=O)[O-].[O-]C(=O)c1ccc(c(c1)F)C(=O)[O-].[Zn][O]([Zn])([Zn])[Zn] MOFid-v1.pcu.cat0,Zn.LWKOWFVDUSZDRA.SEOCHRNHZMPVAE.YUWKPDBHJFNMAD.MOFkey-v1.pcu,15342,pcu,3211.3,m2/g,,,H2,Hydrogen,77.0,K,100.0,bar,capacity,50.4022,g/l,6150833,10.1021/acs.jpcc.6b08729,,db_mofxdb,database_api,https://mof.tech.northwestern.edu/isotherms/6150833.json,,MOFX-DB,web_api_json,medium,MOFX-DB category=exp; composition=1.0; origin and units require final verification.

File: data/extracted/web_parse_preview/mofxdb_batch/isotherms/hMOF-4_isotherm_points.csv
record_id,mof_id,MOF_name,chemical_formula,metal_node,organic_linker,pore_size,pore_size_unit,CSD_refcode,MOFid,MOFkey,source_material_id,topology,surface_area_BET,surface_area_BET_unit,pore_volume,pore_volume_unit,gas_type,gas_name,temperature,temperature_unit,pressure,pressure_unit,measurement_type,capacity_value,capacity_unit,isotherm_id,DOI,publication_year,source_id,source_type,source_url,source_location,source_database,extraction_method,extraction_confidence,notes
mofxdb_hMOF-4_iso5105125_p1,mofxdb_hMOF-4,hMOF-4,C48 F12 H12 O26 Zn8,Zn,from MOFid/CIF; not normalized yet,2.75,A,,[O-]C(=O)c1cc(F)c(c(c1F)F)C(=O)[O-].[O-]C(=O)c1cc(F)c(cc1F)C(=O)[O-].[O-]C(=O)c1ccc(c(c1)F)C(=O)[O-].[Zn][O]([Zn])([Zn])[Zn] MOFid-v1.pcu.cat1,Zn.LWKOWFVDUSZDRA.SEOCHRNHZMPVAE.YUWKPDBHJFNMAD.MOFkey-v1.pcu,15343,pcu,234.3,m2/g,,,CO2,CarbonDioxide,298.0,K,0.01,bar,capacity,2.22284,mol/kg,5105125,10.1039/C2EE23201D,,db_mofxdb,database_api,https://mof.tech.northwestern.edu/isotherms/5105125.json,,MOFX-DB,web_api_json,medium,MOFX-DB category=exp; composition=1.0; origin and units require final verification.
mofxdb_hMOF-4_iso5105125_p2,mofxdb_hMOF-4,hMOF-4,C48 F12 H12 O26 Zn8,Zn,from MOFid/CIF; not normalized yet,2.75,A,,[O-]C(=O)c1cc(F)c(c(c1F)F)C(=O)[O-].[O-]C(=O)c1cc(F)c(cc1F)C(=O)[O-].[O-]C(=O)c1ccc(c(c1)F)C(=O)[O-].[Zn][O]([Zn])([Zn])[Zn] MOFid-v1.pcu.cat1,Zn.LWKOWFVDUSZDRA.SEOCHRNHZMPVAE.YUWKPDBHJFNMAD.MOFkey-v1.pcu,15343,pcu,234.3,m2/g,,,CO2,CarbonDioxide,298.0,K,0.1,bar,capacity,4.22013,mol/kg,5105125,10.1039/C2EE23201D,,db_mofxdb,database_api,https://mof.tech.northwestern.edu/isotherms/5105125.json,,MOFX-DB,web_api_json,medium,MOFX-DB category=exp; composition=1.0; origin and units require final verification.
mofxdb_hMOF-4_iso5105125_p3,mofxdb_hMOF-4,hMOF-4,C48 F12 H12 O26 Zn8,Zn,from MOFid/CIF; not normalized yet,2.75,A,,[O-]C(=O)c1cc(F)c(c(c1F)F)C(=O)[O-].[O-]C(=O)c1cc(F)c(cc1F)C(=O)[O-].[O-]C(=O)c1ccc(c(c1)F)C(=O)[O-].[Zn][O]([Zn])([Zn])[Zn] MOFid-v1.pcu.cat1,Zn.LWKOWFVDUSZDRA.SEOCHRNHZMPVAE.YUWKPDBHJFNMAD.MOFkey-v1.pcu,15343,pcu,234.3,m2/g,,,CO2,CarbonDioxide,298.0,K,2.5,bar,capacity,5.88235,mol/kg,5105125,10.1039/C2EE23201D,,db_mofxdb,database_api,https://mof.tech.northwestern.edu/isotherms/5105125.json,,MOFX-DB,web_api_json,medium,MOFX-DB category=exp; composition=1.0; origin and units require final verification.
mofxdb_hMOF-4_iso5105125_p4,mofxdb_hMOF-4,hMOF-4,C48 F12 H12 O26 Zn8,Zn,from MOFid/CIF; not normalized yet,2.75,A,,[O-]C(=O)c1cc(F)c(c(c1F)F)C(=O)[O-].[O-]C(=O)c1cc(F)c(cc1F)C(=O)[O-].[O-]C(=O)c1ccc(c(c1)F)C(=O)[O-].[Zn][O]([Zn])([Zn])[Zn] MOFid-v1.pcu.cat1,Zn.LWKOWFVDUSZDRA.SEOCHRNHZMPVAE.YUWKPDBHJFNMAD.MOFkey-v1.pcu,15343,pcu,234.3,m2/g,,,CO2,CarbonDioxide,298.0,K,0.05,bar,capacity,3.76509,mol/kg,5105125,10.1039/C2EE23201D,,db_mofxdb,database_api,https://mof.tech.northwestern.edu/isotherms/5105125.json,,MOFX-DB,web_api_json,medium,MOFX-DB category=exp; composition=1.0; origin and units require final verification.
mofxdb_hMOF-4_iso5105125_p5,mofxdb_hMOF-4,hMOF-4,C48 F12 H12 O26 Zn8,Zn,from MOFid/CIF; not normalized yet,2.75,A,,[O-]C(=O)c1cc(F)c(c(c1F)F)C(=O)[O-].[O-]C(=O)c1cc(F)c(cc1F)C(=O)[O-].[O-]C(=O)c1ccc(c(c1)F)C(=O)[O-].[Zn][O]([Zn])([Zn])[Zn] MOFid-v1.pcu.cat1,Zn.LWKOWFVDUSZDRA.SEOCHRNHZMPVAE.YUWKPDBHJFNMAD.MOFkey-v1.pcu,15343,pcu,234.3,m2/g,,,CO2,CarbonDioxide,298.0,K,0.5,bar,capacity,5.2558,mol/kg,5105125,10.1039/C2EE23201D,,db_mofxdb,database_api,https://mof.tech.northwestern.edu/isotherms/5105125.json,,MOFX-DB,web_api_json,medium,MOFX-DB category=exp; composition=1.0; origin and units require final verification.
mofxdb_hMOF-4_iso5380730_p1,mofxdb_hMOF-4,hMOF-4,C48 F12 H12 O26 Zn8,Zn,from MOFid/CIF; not normalized yet,2.75,A,,[O-]C(=O)c1cc(F)c(c(c1F)F)C(=O)[O-].[O-]C(=O)c1cc(F)c(cc1F)C(=O)[O-].[O-]C(=O)c1ccc(c(c1)F)C(=O)[O-].[Zn][O]([Zn])([Zn])[Zn] MOFid-v1.pcu.cat1,Zn.LWKOWFVDUSZDRA.SEOCHRNHZMPVAE.YUWKPDBHJFNMAD.MOFkey-v1.pcu,15343,pcu,234.3,m2/g,,,N2,Nitrogen,298.0,K,0.09,bar,capacity,0.00726234,mol/kg,5380730,10.1039/C2EE23201D,,db_mofxdb,database_api,https://mof.tech.northwestern.edu/isotherms/5380730.json,,MOFX-DB,web_api_json,medium,MOFX-DB category=exp; composition=1.0; origin and units require final verification.
mofxdb_hMOF-4_iso5380730_p2,mofxdb_hMOF-4,hMOF-4,C48 F12 H12 O26 Zn8,Zn,from MOFid/CIF; not normalized yet,2.75,A,,[O-]C(=O)c1cc(F)c(c(c1F)F)C(=O)[O-].[O-]C(=O)c1cc(F)c(cc1F)C(=O)[O-].[O-]C(=O)c1ccc(c(c1)F)C(=O)[O-].[Zn][O]([Zn])([Zn])[Zn] MOFid-v1.pcu.cat1,Zn.LWKOWFVDUSZDRA.SEOCHRNHZMPVAE.YUWKPDBHJFNMAD.MOFkey-v1.pcu,15343,pcu,234.3,m2/g,,,N2,Nitrogen,298.0,K,0.9,bar,capacity,0.0823065,mol/kg,5380730,10.1039/C2EE23201D,,db_mofxdb,database_api,https://mof.tech.northwestern.edu/isotherms/5380730.json,,MOFX-DB,web_api_json,medium,MOFX-DB category=exp; composition=1.0; origin and units require final verification.
mofxdb_hMOF-4_iso5518382_p1,mofxdb_hMOF-4,hMOF-4,C48 F12 H12 O26 Zn8,Zn,from MOFid/CIF; not normalized yet,2.75,A,,[O-]C(=O)c1cc(F)c(c(c1F)F)C(=O)[O-].[O-]C(=O)c1cc(F)c(cc1F)C(=O)[O-].[O-]C(=O)c1ccc(c(c1)F)C(=O)[O-].[Zn][O]([Zn])([Zn])[Zn] MOFid-v1.pcu.cat1,Zn.LWKOWFVDUSZDRA.SEOCHRNHZMPVAE.YUWKPDBHJFNMAD.MOFkey-v1.pcu,15343,pcu,234.3,m2/g,,,CH4,Methane,298.0,K,2.5,bar,capacity,0.351013,mol/kg,5518382,10.1039/C2EE23201D,,db_mofxdb,database_api,https://mof.tech.northwestern.edu/isotherms/5518382.json,,MOFX-DB,web_api_json,medium,MOFX-DB category=exp; composition=1.0; origin and units require final verification.
mofxdb_hMOF-4_iso5518382_p2,mofxdb_hMOF-4,hMOF-4,C48 F12 H12 O26 Zn8,Zn,from MOFid/CIF; not normalized yet,2.75,A,,[O-]C(=O)c1cc(F)c(c(c1F)F)C(=O)[O-].[O-]C(=O)c1cc(F)c(cc1F)C(=O)[O-].[O-]C(=O)c1ccc(c(c1)F)C(=O)[O-].[Zn][O]([Zn])([Zn])[Zn] MOFid-v1.pcu.cat1,Zn.LWKOWFVDUSZDRA.SEOCHRNHZMPVAE.YUWKPDBHJFNMAD.MOFkey-v1.pcu,15343,pcu,234.3,m2/g,,,CH4,Methane,298.0,K,4.5,bar,capacity,0.55863,mol/kg,5518382,10.1039/C2EE23201D,,db_mofxdb,database_api,https://mof.tech.northwestern.edu/isotherms/5518382.json,,MOFX-DB,web_api_json,medium,MOFX-DB category=exp; composition=1.0; origin and units require final verification.
mofxdb_hMOF-4_iso5518382_p3,mofxdb_hMOF-4,hMOF-4,C48 F12 H12 O26 Zn8,Zn,from MOFid/CIF; not normalized yet,2.75,A,,[O-]C(=O)c1cc(F)c(c(c1F)F)C(=O)[O-].[O-]C(=O)c1cc(F)c(cc1F)C(=O)[O-].[O-]C(=O)c1ccc(c(c1)F)C(=O)[O-].[Zn][O]([Zn])([Zn])[Zn] MOFid-v1.pcu.cat1,Zn.LWKOWFVDUSZDRA.SEOCHRNHZMPVAE.YUWKPDBHJFNMAD.MOFkey-v1.pcu,15343,pcu,234.3,m2/g,,,CH4,Methane,298.0,K,0.05,bar,capacity,0.00918472,mol/kg,5518382,10.1039/C2EE23201D,,db_mofxdb,database_api,https://mof.tech.northwestern.edu/isotherms/5518382.json,,MOFX-DB,web_api_json,medium,MOFX-DB category=exp; composition=1.0; origin and units require final verification.
mofxdb_hMOF-4_iso5518382_p4,mofxdb_hMOF-4,hMOF-4,C48 F12 H12 O26 Zn8,Zn,from MOFid/CIF; not normalized yet,2.75,A,,[O-]C(=O)c1cc(F)c(c(c1F)F)C(=O)[O-].[O-]C(=O)c1cc(F)c(cc1F)C(=O)[O-].[O-]C(=O)c1ccc(c(c1)F)C(=O)[O-].[Zn][O]([Zn])([Zn])[Zn] MOFid-v1.pcu.cat1,Zn.LWKOWFVDUSZDRA.SEOCHRNHZMPVAE.YUWKPDBHJFNMAD.MOFkey-v1.pcu,15343,pcu,234.3,m2/g,,,CH4,Methane,298.0,K,0.5,bar,capacity,0.088928,mol/kg,5518382,10.1039/C2EE23201D,,db_mofxdb,database_api,https://mof.tech.northwestern.edu/isotherms/5518382.json,,MOFX-DB,web_api_json,medium,MOFX-DB category=exp; composition=1.0; origin and units require final verification.
mofxdb_hMOF-4_iso5518382_p5,mofxdb_hMOF-4,hMOF-4,C48 F12 H12 O26 Zn8,Zn,from MOFid/CIF; not normalized yet,2.75,A,,[O-]C(=O)c1cc(F)c(c(c1F)F)C(=O)[O-].[O-]C(=O)c1cc(F)c(cc1F)C(=O)[O-].[O-]C(=O)c1ccc(c(c1)F)C(=O)[O-].[Zn][O]([Zn])([Zn])[Zn] MOFid-v1.pcu.cat1,Zn.LWKOWFVDUSZDRA.SEOCHRNHZMPVAE.YUWKPDBHJFNMAD.MOFkey-v1.pcu,15343,pcu,234.3,m2/g,,,CH4,Methane,298.0,K,0.9,bar,capacity,0.12346,mol/kg,5518382,10.1039/C2EE23201D,,db_mofxdb,database_api,https://mof.tech.northwestern.edu/isotherms/5518382.json,,MOFX-DB,web_api_json,medium,MOFX-DB category=exp; composition=1.0; origin and units require final verification.
mofxdb_hMOF-4_iso5737343_p1,mofxdb_hMOF-4,hMOF-4,C48 F12 H12 O26 Zn8,Zn,from MOFid/CIF; not normalized yet,2.75,A,,[O-]C(=O)c1cc(F)c(c(c1F)F)C(=O)[O-].[O-]C(=O)c1cc(F)c(cc1F)C(=O)[O-].[O-]C(=O)c1ccc(c(c1)F)C(=O)[O-].[Zn][O]([Zn])([Zn])[Zn] MOFid-v1.pcu.cat1,Zn.LWKOWFVDUSZDRA.SEOCHRNHZMPVAE.YUWKPDBHJFNMAD.MOFkey-v1.pcu,15343,pcu,234.3,m2/g,,,CH4,Methane,298.0,K,35.0,bar,capacity,60.9285,cm3(STP)/cm3,5737343,10.1038/nchem.1192,,db_mofxdb,database_api,https://mof.tech.northwestern.edu/isotherms/5737343.json,,MOFX-DB,web_api_json,medium,MOFX-DB category=exp; composition=1.0; origin and units require final verification.
mofxdb_hMOF-4_iso6012948_p1_Xenon,mofxdb_hMOF-4,hMOF-4,C48 F12 H12 O26 Zn8,Zn,from MOFid/CIF; not normalized yet,2.75,A,,[O-]C(=O)c1cc(F)c(c(c1F)F)C(=O)[O-].[O-]C(=O)c1cc(F)c(cc1F)C(=O)[O-].[O-]C(=O)c1ccc(c(c1)F)C(=O)[O-].[Zn][O]([Zn])([Zn])[Zn] MOFid-v1.pcu.cat1,Zn.LWKOWFVDUSZDRA.SEOCHRNHZMPVAE.YUWKPDBHJFNMAD.MOFkey-v1.pcu,15343,pcu,234.3,m2/g,,,Xe,Xenon,273.0,K,1.0,bar,capacity,0.0858665,mol/kg,6012948,10.1039/C2SC01097F,,db_mofxdb,database_api,https://mof.tech.northwestern.edu/isotherms/6012948.json,,MOFX-DB,web_api_json,medium,MOFX-DB category=exp; composition=0.2; origin and units require final verification.
mofxdb_hMOF-4_iso6012948_p1_Krypton,mofxdb_hMOF-4,hMOF-4,C48 F12 H12 O26 Zn8,Zn,from MOFid/CIF; not normalized yet,2.75,A,,[O-]C(=O)c1cc(F)c(c(c1F)F)C(=O)[O-].[O-]C(=O)c1cc(F)c(cc1F)C(=O)[O-].[O-]C(=O)c1ccc(c(c1)F)C(=O)[O-].[Zn][O]([Zn])([Zn])[Zn] MOFid-v1.pcu.cat1,Zn.LWKOWFVDUSZDRA.SEOCHRNHZMPVAE.YUWKPDBHJFNMAD.MOFkey-v1.pcu,15343,pcu,234.3,m2/g,,,Kr,Krypton,273.0,K,1.0,bar,capacity,0.313277,mol/kg,6012948,10.1039/C2SC01097F,,db_mofxdb,database_api,https://mof.tech.northwestern.edu/isotherms/6012948.json,,MOFX-DB,web_api_json,medium,MOFX-DB category=exp; composition=0.8; origin and units require final verification.
mofxdb_hMOF-4_iso6012948_p2_Xenon,mofxdb_hMOF-4,hMOF-4,C48 F12 H12 O26 Zn8,Zn,from MOFid/CIF; not normalized yet,2.75,A,,[O-]C(=O)c1cc(F)c(c(c1F)F)C(=O)[O-].[O-]C(=O)c1cc(F)c(cc1F)C(=O)[O-].[O-]C(=O)c1ccc(c(c1)F)C(=O)[O-].[Zn][O]([Zn])([Zn])[Zn] MOFid-v1.pcu.cat1,Zn.LWKOWFVDUSZDRA.SEOCHRNHZMPVAE.YUWKPDBHJFNMAD.MOFkey-v1.pcu,15343,pcu,234.3,m2/g,,,Xe,Xenon,273.0,K,5.0,bar,capacity,0.214381,mol/kg,6012948,10.1039/C2SC01097F,,db_mofxdb,database_api,https://mof.tech.northwestern.edu/isotherms/6012948.json,,MOFX-DB,web_api_json,medium,MOFX-DB category=exp; composition=0.2; origin and units require final verification.
mofxdb_hMOF-4_iso6012948_p2_Krypton,mofxdb_hMOF-4,hMOF-4,C48 F12 H12 O26 Zn8,Zn,from MOFid/CIF; not normalized yet,2.75,A,,[O-]C(=O)c1cc(F)c(c(c1F)F)C(=O)[O-].[O-]C(=O)c1cc(F)c(cc1F)C(=O)[O-].[O-]C(=O)c1ccc(c(c1)F)C(=O)[O-].[Zn][O]([Zn])([Zn])[Zn] MOFid-v1.pcu.cat1,Zn.LWKOWFVDUSZDRA.SEOCHRNHZMPVAE.YUWKPDBHJFNMAD.MOFkey-v1.pcu,15343,pcu,234.3,m2/g,,,Kr,Krypton,273.0,K,5.0,bar,capacity,1.07483,mol/kg,6012948,10.1039/C2SC01097F,,db_mofxdb,database_api,https://mof.tech.northwestern.edu/isotherms/6012948.json,,MOFX-DB,web_api_json,medium,MOFX-DB category=exp; composition=0.8; origin and units require final verification.
mofxdb_hMOF-4_iso6012948_p3_Xenon,mofxdb_hMOF-4,hMOF-4,C48 F12 H12 O26 Zn8,Zn,from MOFid/CIF; not normalized yet,2.75,A,,[O-]C(=O)c1cc(F)c(c(c1F)F)C(=O)[O-].[O-]C(=O)c1cc(F)c(cc1F)C(=O)[O-].[O-]C(=O)c1ccc(c(c1)F)C(=O)[O-].[Zn][O]([Zn])([Zn])[Zn] MOFid-v1.pcu.cat1,Zn.LWKOWFVDUSZDRA.SEOCHRNHZMPVAE.YUWKPDBHJFNMAD.MOFkey-v1.pcu,15343,pcu,234.3,m2/g,,,Xe,Xenon,273.0,K,10.0,bar,capacity,0.259451,mol/kg,6012948,10.1039/C2SC01097F,,db_mofxdb,database_api,https://mof.tech.northwestern.edu/isotherms/6012948.json,,MOFX-DB,web_api_json,medium,MOFX-DB category=exp; composition=0.2; origin and units require final verification.
mofxdb_hMOF-4_iso6012948_p3_Krypton,mofxdb_hMOF-4,hMOF-4,C48 F12 H12 O26 Zn8,Zn,from MOFid/CIF; not normalized yet,2.75,A,,[O-]C(=O)c1cc(F)c(c(c1F)F)C(=O)[O-].[O-]C(=O)c1cc(F)c(cc1F)C(=O)[O-].[O-]C(=O)c1ccc(c(c1)F)C(=O)[O-].[Zn][O]([Zn])([Zn])[Zn] MOFid-v1.pcu.cat1,Zn.LWKOWFVDUSZDRA.SEOCHRNHZMPVAE.YUWKPDBHJFNMAD.MOFkey-v1.pcu,15343,pcu,234.3,m2/g,,,Kr,Krypton,273.0,K,10.0,bar,capacity,1.3671,mol/kg,6012948,10.1039/C2SC01097F,,db_mofxdb,database_api,https://mof.tech.northwestern.edu/isotherms/6012948.json,,MOFX-DB,web_api_json,medium,MOFX-DB category=exp; composition=0.8; origin and units require final verification.
mofxdb_hMOF-4_iso6150834_p1,mofxdb_hMOF-4,hMOF-4,C48 F12 H12 O26 Zn8,Zn,from MOFid/CIF; not normalized yet,2.75,A,,[O-]C(=O)c1cc(F)c(c(c1F)F)C(=O)[O-].[O-]C(=O)c1cc(F)c(cc1F)C(=O)[O-].[O-]C(=O)c1ccc(c(c1)F)C(=O)[O-].[Zn][O]([Zn])([Zn])[Zn] MOFid-v1.pcu.cat1,Zn.LWKOWFVDUSZDRA.SEOCHRNHZMPVAE.YUWKPDBHJFNMAD.MOFkey-v1.pcu,15343,pcu,234.3,m2/g,,,H2,Hydrogen,77.0,K,2.0,bar,capacity,21.9006,g/l,6150834,10.1021/acs.jpcc.6b08729,,db_mofxdb,database_api,https://mof.tech.northwestern.edu/isotherms/6150834.json,,MOFX-DB,web_api_json,medium,MOFX-DB category=exp; composition=1.0; origin and units require final verification.
mofxdb_hMOF-4_iso6150834_p2,mofxdb_hMOF-4,hMOF-4,C48 F12 H12 O26 Zn8,Zn,from MOFid/CIF; not normalized yet,2.75,A,,[O-]C(=O)c1cc(F)c(c(c1F)F)C(=O)[O-].[O-]C(=O)c1cc(F)c(cc1F)C(=O)[O-].[O-]C(=O)c1ccc(c(c1)F)C(=O)[O-].[Zn][O]([Zn])([Zn])[Zn] MOFid-v1.pcu.cat1,Zn.LWKOWFVDUSZDRA.SEOCHRNHZMPVAE.YUWKPDBHJFNMAD.MOFkey-v1.pcu,15343,pcu,234.3,m2/g,,,H2,Hydrogen,77.0,K,100.0,bar,capacity,32.1096,g/l,6150834,10.1021/acs.jpcc.6b08729,,db_mofxdb,database_api,https://mof.tech.northwestern.edu/isotherms/6150834.json,,MOFX-DB,web_api_json,medium,MOFX-DB category=exp; composition=1.0; origin and units require final verification.
