Repository: chem-data-extraction/MOF_dataset

# MOF-based gas adsorption dataset

This repository contains a reproducible course dataset project for metal-organic frameworks (MOFs) and gas adsorption capacity measurements.

## Scientific task

Collect adsorption measurements for MOF materials and relate gas capacity to material descriptors such as formula, pore size, surface area, and structural identifiers under defined experimental conditions.

## Record definition

One measurement record is one gas adsorption measurement for one MOF material under one defined set of conditions. Most records correspond to one pressure-capacity point from an isotherm.

## Dataset files

| Path | Description |
|---|---|
| `data/processed/mof_materials.csv` | final material table, one row per MOF identity |
| `data/processed/adsorption_measurements.csv` | final measurement table, one row per adsorption point |
| `data/processed/dataset.csv` | flat compatibility export for validators and quick preview |
| `data/extracted/pdf_parsed_records.csv` | parsed PDF measurement records |
| `data/extracted/pdf_parsed_materials.csv` | parsed PDF material descriptors |
| `data/extracted/web_parsed_records.csv` | parsed web/API measurement records |
| `data/extracted/web_parsed_materials.csv` | parsed web/API material descriptors |

The processed dataset currently contains 541 measurement records and 19 MOF material records. The normalized tables are the main publication format; `dataset.csv` is kept as a compatibility export.

## Repository structure

| Path | Role |
|---|---|
| `specs/` | schemas, source map, extraction manifests, cleaning pipeline, validation rules |
| `scripts/` | extraction, build, cleaning, and validation scripts |
| `data/raw/` | local PDFs and web/API snapshots used by parsers |
| `data/extracted/` | parsed source-specific outputs |
| `data/interim/` | merged dataset before final cleaning |
| `data/processed/` | final publication tables |
| `reports/` | practice reports and final report |
| `tests/` | regression tests for required artifacts |

## Reproduce the dataset

Install dependencies:

```bash
pip install -r requirements.txt
```

Build and validate the final publication tables:

```bash
py -3 scripts/build_dataset.py
py -3 scripts/clean_dataset.py
py -3 scripts/validate_project.py
py -3 -m pytest
```

Notes:

- `build_dataset.py` joins parsed PDF/web measurements with material descriptors and writes `data/interim/merged_records.csv`.
- `clean_dataset.py` normalizes missing values, deduplicates records, and writes the flat compatibility export plus the two processed tables.
- `validate_project.py` checks required files, schema alignment, unique identifiers, source identifiers, and numeric capacity values.
- `extract_pdf.py` and `extract_web.py` document the extraction approach and can be extended for future source expansion; the current release uses the four committed parsed CSV files in `data/extracted/`.

## Sources

Current parsed sources include:

- selected scientific PDFs for UiO-66-NH2, Cu-BTC/GO composites, and NPF-200;
- MOFX-DB JSON records for a small hMOF batch;
- NIST ISODB GitHub API mirror records for a Zr-fum hydrogen storage article.

Full source metadata are listed in `specs/source_map.json`.

## Reports

The five practice reports are in `reports/`:

1. `practice_01_record_and_schema.md`
2. `practice_02_source_map.md`
3. `practice_03_pdf_extraction.md`
4. `practice_04_web_extraction.md`
5. `practice_05_cleaning_publication.md`

The project summary is in `reports/final_report.md`.

File: data/extracted/web_parse_preview/mofxdb_batch/isotherm_points_preview.csv (part 1 of 3)
record_id,mof_id,MOF_name,chemical_formula,metal_node,organic_linker,pore_size,pore_size_unit,CSD_refcode,MOFid,MOFkey,source_material_id,topology,surface_area_BET,surface_area_BET_unit,pore_volume,pore_volume_unit,gas_type,gas_name,temperature,temperature_unit,pressure,pressure_unit,measurement_type,capacity_value,capacity_unit,isotherm_id,DOI,publication_year,source_id,source_type,source_url,source_location,source_database,extraction_method,extraction_confidence,notes
mofxdb_hMOF-6_iso5105127_p1,mofxdb_hMOF-6,hMOF-6,C24 F6 H6 O13 Zn4,Zn,from MOFid/CIF; not normalized yet,9.75,A,,[O-]C(=O)c1cc(F)c(c(c1F)F)C(=O)[O-].[O-]C(=O)c1cc(F)c(cc1F)C(=O)[O-].[O-]C(=O)c1ccc(c(c1)F)C(=O)[O-].[Zn][O]([Zn])([Zn])[Zn] MOFid-v1.pcu.cat0,Zn.LWKOWFVDUSZDRA.SEOCHRNHZMPVAE.YUWKPDBHJFNMAD.MOFkey-v1.pcu,15338,pcu,3174.5,m2/g,,,CO2,CarbonDioxide,298.0,K,0.01,bar,capacity,0.107653,mol/kg,5105127,10.1039/C2EE23201D,,db_mofxdb,database_api,https://mof.tech.northwestern.edu/isotherms/5105127.json,,MOFX-DB,web_api_json,medium,MOFX-DB category=exp; composition=1.0; origin and units require final verification.
mofxdb_hMOF-6_iso5105127_p2,mofxdb_hMOF-6,hMOF-6,C24 F6 H6 O13 Zn4,Zn,from MOFid/CIF; not normalized yet,9.75,A,,[O-]C(=O)c1cc(F)c(c(c1F)F)C(=O)[O-].[O-]C(=O)c1cc(F)c(cc1F)C(=O)[O-].[O-]C(=O)c1ccc(c(c1)F)C(=O)[O-].[Zn][O]([Zn])([Zn])[Zn] MOFid-v1.pcu.cat0,Zn.LWKOWFVDUSZDRA.SEOCHRNHZMPVAE.YUWKPDBHJFNMAD.MOFkey-v1.pcu,15338,pcu,3174.5,m2/g,,,CO2,CarbonDioxide,298.0,K,0.1,bar,capacity,1.19017,mol/kg,5105127,10.1039/C2EE23201D,,db_mofxdb,database_api,https://mof.tech.northwestern.edu/isotherms/5105127.json,,MOFX-DB,web_api_json,medium,MOFX-DB category=exp; composition=1.0; origin and units require final verification.
mofxdb_hMOF-6_iso5105127_p3,mofxdb_hMOF-6,hMOF-6,C24 F6 H6 O13 Zn4,Zn,from MOFid/CIF; not normalized yet,9.75,A,,[O-]C(=O)c1cc(F)c(c(c1F)F)C(=O)[O-].[O-]C(=O)c1cc(F)c(cc1F)C(=O)[O-].[O-]C(=O)c1ccc(c(c1)F)C(=O)[O-].[Zn][O]([Zn])([Zn])[Zn] MOFid-v1.pcu.cat0,Zn.LWKOWFVDUSZDRA.SEOCHRNHZMPVAE.YUWKPDBHJFNMAD.MOFkey-v1.pcu,15338,pcu,3174.5,m2/g,,,CO2,CarbonDioxide,298.0,K,2.5,bar,capacity,8.49693,mol/kg,5105127,10.1039/C2EE23201D,,db_mofxdb,database_api,https://mof.tech.northwestern.edu/isotherms/5105127.json,,MOFX-DB,web_api_json,medium,MOFX-DB category=exp; composition=1.0; origin and units require final verification.
mofxdb_hMOF-6_iso5105127_p4,mofxdb_hMOF-6,hMOF-6,C24 F6 H6 O13 Zn4,Zn,from MOFid/CIF; not normalized yet,9.75,A,,[O-]C(=O)c1cc(F)c(c(c1F)F)C(=O)[O-].[O-]C(=O)c1cc(F)c(cc1F)C(=O)[O-].[O-]C(=O)c1ccc(c(c1)F)C(=O)[O-].[Zn][O]([Zn])([Zn])[Zn] MOFid-v1.pcu.cat0,Zn.LWKOWFVDUSZDRA.SEOCHRNHZMPVAE.YUWKPDBHJFNMAD.MOFkey-v1.pcu,15338,pcu,3174.5,m2/g,,,CO2,CarbonDioxide,298.0,K,0.05,bar,capacity,0.702453,mol/kg,5105127,10.1039/C2EE23201D,,db_mofxdb,database_api,https://mof.tech.northwestern.edu/isotherms/5105127.json,,MOFX-DB,web_api_json,medium,MOFX-DB category=exp; composition=1.0; origin and units require final verification.
mofxdb_hMOF-6_iso5105127_p5,mofxdb_hMOF-6,hMOF-6,C24 F6 H6 O13 Zn4,Zn,from MOFid/CIF; not normalized yet,9.75,A,,[O-]C(=O)c1cc(F)c(c(c1F)F)C(=O)[O-].[O-]C(=O)c1cc(F)c(cc1F)C(=O)[O-].[O-]C(=O)c1ccc(c(c1)F)C(=O)[O-].[Zn][O]([Zn])([Zn])[Zn] MOFid-v1.pcu.cat0,Zn.LWKOWFVDUSZDRA.SEOCHRNHZMPVAE.YUWKPDBHJFNMAD.MOFkey-v1.pcu,15338,pcu,3174.5,m2/g,,,CO2,CarbonDioxide,298.0,K,0.5,bar,capacity,2.80141,mol/kg,5105127,10.1039/C2EE23201D,,db_mofxdb,database_api,https://mof.tech.northwestern.edu/isotherms/5105127.json,,MOFX-DB,web_api_json,medium,MOFX-DB category=exp; composition=1.0; origin and units require final verification.
mofxdb_hMOF-6_iso5380732_p1,mofxdb_hMOF-6,hMOF-6,C24 F6 H6 O13 Zn4,Zn,from MOFid/CIF; not normalized yet,9.75,A,,[O-]C(=O)c1cc(F)c(c(c1F)F)C(=O)[O-].[O-]C(=O)c1cc(F)c(cc1F)C(=O)[O-].[O-]C(=O)c1ccc(c(c1)F)C(=O)[O-].[Zn][O]([Zn])([Zn])[Zn] MOFid-v1.pcu.cat0,Zn.LWKOWFVDUSZDRA.SEOCHRNHZMPVAE.YUWKPDBHJFNMAD.MOFkey-v1.pcu,15338,pcu,3174.5,m2/g,,,N2,Nitrogen,298.0,K,0.09,bar,capacity,0.0185118,mol/kg,5380732,10.1039/C2EE23201D,,db_mofxdb,database_api,https://mof.tech.northwestern.edu/isotherms/5380732.json,,MOFX-DB,web_api_json,medium,MOFX-DB category=exp; composition=1.0; origin and units require final verification.
mofxdb_hMOF-6_iso5380732_p2,mofxdb_hMOF-6,hMOF-6,C24 F6 H6 O13 Zn4,Zn,from MOFid/CIF; not normalized yet,9.75,A,,[O-]C(=O)c1cc(F)c(c(c1F)F)C(=O)[O-].[O-]C(=O)c1cc(F)c(cc1F)C(=O)[O-].[O-]C(=O)c1ccc(c(c1)F)C(=O)[O-].[Zn][O]([Zn])([Zn])[Zn] MOFid-v1.pcu.cat0,Zn.LWKOWFVDUSZDRA.SEOCHRNHZMPVAE.YUWKPDBHJFNMAD.MOFkey-v1.pcu,15338,pcu,3174.5,m2/g,,,N2,Nitrogen,298.0,K,0.9,bar,capacity,0.161765,mol/kg,5380732,10.1039/C2EE23201D,,db_mofxdb,database_api,https://mof.tech.northwestern.edu/isotherms/5380732.json,,MOFX-DB,web_api_json,medium,MOFX-DB category=exp; composition=1.0; origin and units require final verification.
mofxdb_hMOF-6_iso5518384_p1,mofxdb_hMOF-6,hMOF-6,C24 F6 H6 O13 Zn4,Zn,from MOFid/CIF; not normalized yet,9.75,A,,[O-]C(=O)c1cc(F)c(c(c1F)F)C(=O)[O-].[O-]C(=O)c1cc(F)c(cc1F)C(=O)[O-].[O-]C(=O)c1ccc(c(c1)F)C(=O)[O-].[Zn][O]([Zn])([Zn])[Zn] MOFid-v1.pcu.cat0,Zn.LWKOWFVDUSZDRA.SEOCHRNHZMPVAE.YUWKPDBHJFNMAD.MOFkey-v1.pcu,15338,pcu,3174.5,m2/g,,,CH4,Methane,298.0,K,2.5,bar,capacity,0.765963,mol/kg,5518384,10.1039/C2EE23201D,,db_mofxdb,database_api,https://mof.tech.northwestern.edu/isotherms/5518384.json,,MOFX-DB,web_api_json,medium,MOFX-DB category=exp; composition=1.0; origin and units require final verification.
mofxdb_hMOF-6_iso5518384_p2,mofxdb_hMOF-6,hMOF-6,C24 F6 H6 O13 Zn4,Zn,from MOFid/CIF; not normalized yet,9.75,A,,[O-]C(=O)c1cc(F)c(c(c1F)F)C(=O)[O-].[O-]C(=O)c1cc(F)c(cc1F)C(=O)[O-].[O-]C(=O)c1ccc(c(c1)F)C(=O)[O-].[Zn][O]([Zn])([Zn])[Zn] MOFid-v1.pcu.cat0,Zn.LWKOWFVDUSZDRA.SEOCHRNHZMPVAE.YUWKPDBHJFNMAD.MOFkey-v1.pcu,15338,pcu,3174.5,m2/g,,,CH4,Methane,298.0,K,4.5,bar,capacity,1.38056,mol/kg,5518384,10.1039/C2EE23201D,,db_mofxdb,database_api,https://mof.tech.northwestern.edu/isotherms/5518384.json,,MOFX-DB,web_api_json,medium,MOFX-DB category=exp; composition=1.0; origin and units require final verification.
mofxdb_hMOF-6_iso5518384_p3,mofxdb_hMOF-6,hMOF-6,C24 F6 H6 O13 Zn4,Zn,from MOFid/CIF; not normalized yet,9.75,A,,[O-]C(=O)c1cc(F)c(c(c1F)F)C(=O)[O-].[O-]C(=O)c1cc(F)c(cc1F)C(=O)[O-].[O-]C(=O)c1ccc(c(c1)F)C(=O)[O-].[Zn][O]([Zn])([Zn])[Zn] MOFid-v1.pcu.cat0,Zn.LWKOWFVDUSZDRA.SEOCHRNHZMPVAE.YUWKPDBHJFNMAD.MOFkey-v1.pcu,15338,pcu,3174.5,m2/g,,,CH4,Methane,298.0,K,0.05,bar,capacity,0.0145247,mol/kg,5518384,10.1039/C2EE23201D,,db_mofxdb,database_api,https://mof.tech.northwestern.edu/isotherms/5518384.json,,MOFX-DB,web_api_json,medium,MOFX-DB category=exp; composition=1.0; origin and units require final verification.
mofxdb_hMOF-6_iso5518384_p4,mofxdb_hMOF-6,hMOF-6,C24 F6 H6 O13 Zn4,Zn,from MOFid/CIF; not normalized yet,9.75,A,,[O-]C(=O)c1cc(F)c(c(c1F)F)C(=O)[O-].[O-]C(=O)c1cc(F)c(cc1F)C(=O)[O-].[O-]C(=O)c1ccc(c(c1)F)C(=O)[O-].[Zn][O]([Zn])([Zn])[Zn] MOFid-v1.pcu.cat0,Zn.LWKOWFVDUSZDRA.SEOCHRNHZMPVAE.YUWKPDBHJFNMAD.MOFkey-v1.pcu,15338,pcu,3174.5,m2/g,,,CH4,Methane,298.0,K,0.5,bar,capacity,0.159771,mol/kg,5518384,10.1039/C2EE23201D,,db_mofxdb,database_api,https://mof.tech.northwestern.edu/isotherms/5518384.json,,MOFX-DB,web_api_json,medium,MOFX-DB category=exp; composition=1.0; origin and units require final verification.
mofxdb_hMOF-6_iso5518384_p5,mofxdb_hMOF-6,hMOF-6,C24 F6 H6 O13 Zn4,Zn,from MOFid/CIF; not normalized yet,9.75,A,,[O-]C(=O)c1cc(F)c(c(c1F)F)C(=O)[O-].[O-]C(=O)c1cc(F)c(cc1F)C(=O)[O-].[O-]C(=O)c1ccc(c(c1)F)C(=O)[O-].[Zn][O]([Zn])([Zn])[Zn] MOFid-v1.pcu.cat0,Zn.LWKOWFVDUSZDRA.SEOCHRNHZMPVAE.YUWKPDBHJFNMAD.MOFkey-v1.pcu,15338,pcu,3174.5,m2/g,,,CH4,Methane,298.0,K,0.9,bar,capacity,0.28195,mol/kg,5518384,10.1039/C2EE23201D,,db_mofxdb,database_api,https://mof.tech.northwestern.edu/isotherms/5518384.json,,MOFX-DB,web_api_json,medium,MOFX-DB category=exp; composition=1.0; origin and units require final verification.
mofxdb_hMOF-6_iso5737345_p1,mofxdb_hMOF-6,hMOF-6,C24 F6 H6 O13 Zn4,Zn,from MOFid/CIF; not normalized yet,9.75,A,,[O-]C(=O)c1cc(F)c(c(c1F)F)C(=O)[O-].[O-]C(=O)c1cc(F)c(cc1F)C(=O)[O-].[O-]C(=O)c1ccc(c(c1)F)C(=O)[O-].[Zn][O]([Zn])([Zn])[Zn] MOFid-v1.pcu.cat0,Zn.LWKOWFVDUSZDRA.SEOCHRNHZMPVAE.YUWKPDBHJFNMAD.MOFkey-v1.pcu,15338,pcu,3174.5,m2/g,,,CH4,Methane,298.0,K,35.0,bar,capacity,128.267,cm3(STP)/cm3,5737345,10.1038/nchem.1192,,db_mofxdb,database_api,https://mof.tech.northwestern.edu/isotherms/5737345.json,,MOFX-DB,web_api_json,medium,MOFX-DB category=exp; composition=1.0; origin and units require final verification.
mofxdb_hMOF-6_iso6012950_p1_Xenon,mofxdb_hMOF-6,hMOF-6,C24 F6 H6 O13 Zn4,Zn,from MOFid/CIF; not normalized yet,9.75,A,,[O-]C(=O)c1cc(F)c(c(c1F)F)C(=O)[O-].[O-]C(=O)c1cc(F)c(cc1F)C(=O)[O-].[O-]C(=O)c1ccc(c(c1)F)C(=O)[O-].[Zn][O]([Zn])([Zn])[Zn] MOFid-v1.pcu.cat0,Zn.LWKOWFVDUSZDRA.SEOCHRNHZMPVAE.YUWKPDBHJFNMAD.MOFkey-v1.pcu,15338,pcu,3174.5,m2/g,,,Xe,Xenon,273.0,K,1.0,bar,capacity,0.289497,mol/kg,6012950,10.1039/C2SC01097F,,db_mofxdb,database_api,https://mof.tech.northwestern.edu/isotherms/6012950.json,,MOFX-DB,web_api_json,medium,MOFX-DB category=exp; composition=0.2; origin and units require final verification.
mofxdb_hMOF-6_iso6012950_p1_Krypton,mofxdb_hMOF-6,hMOF-6,C24 F6 H6 O13 Zn4,Zn,from MOFid/CIF; not normalized yet,9.75,A,,[O-]C(=O)c1cc(F)c(c(c1F)F)C(=O)[O-].[O-]C(=O)c1cc(F)c(cc1F)C(=O)[O-].[O-]C(=O)c1ccc(c(c1)F)C(=O)[O-].[Zn][O]([Zn])([Zn])[Zn] MOFid-v1.pcu.cat0,Zn.LWKOWFVDUSZDRA.SEOCHRNHZMPVAE.YUWKPDBHJFNMAD.MOFkey-v1.pcu,15338,pcu,3174.5,m2/g,,,Kr,Krypton,273.0,K,1.0,bar,capacity,0.356424,mol/kg,6012950,10.1039/C2SC01097F,,db_mofxdb,database_api,https://mof.tech.northwestern.edu/isotherms/6012950.json,,MOFX-DB,web_api_json,medium,MOFX-DB category=exp; composition=0.8; origin and units require final verification.
mofxdb_hMOF-6_iso6012950_p2_Xenon,mofxdb_hMOF-6,hMOF-6,C24 F6 H6 O13 Zn4,Zn,from MOFid/CIF; not normalized yet,9.75,A,,[O-]C(=O)c1cc(F)c(c(c1F)F)C(=O)[O-].[O-]C(=O)c1cc(F)c(cc1F)C(=O)[O-].[O-]C(=O)c1ccc(c(c1)F)C(=O)[O-].[Zn][O]([Zn])([Zn])[Zn] MOFid-v1.pcu.cat0,Zn.LWKOWFVDUSZDRA.SEOCHRNHZMPVAE.YUWKPDBHJFNMAD.MOFkey-v1.pcu,15338,pcu,3174.5,m2/g,,,Xe,Xenon,273.0,K,5.0,bar,capacity,1.44663,mol/kg,6012950,10.1039/C2SC01097F,,db_mofxdb,database_api,https://mof.tech.northwestern.edu/isotherms/6012950.json,,MOFX-DB,web_api_json,medium,MOFX-DB category=exp; composition=0.2; origin and units require final verification.
mofxdb_hMOF-6_iso6012950_p2_Krypton,mofxdb_hMOF-6,hMOF-6,C24 F6 H6 O13 Zn4,Zn,from MOFid/CIF; not normalized yet,9.75,A,,[O-]C(=O)c1cc(F)c(c(c1F)F)C(=O)[O-].[O-]C(=O)c1cc(F)c(cc1F)C(=O)[O-].[O-]C(=O)c1ccc(c(c1)F)C(=O)[O-].[Zn][O]([Zn])([Zn])[Zn] MOFid-v1.pcu.cat0,Zn.LWKOWFVDUSZDRA.SEOCHRNHZMPVAE.YUWKPDBHJFNMAD.MOFkey-v1.pcu,15338,pcu,3174.5,m2/g,,,Kr,Krypton,273.0,K,5.0,bar,capacity,1.72388,mol/kg,6012950,10.1039/C2SC01097F,,db_mofxdb,database_api,https://mof.tech.northwestern.edu/isotherms/6012950.json,,MOFX-DB,web_api_json,medium,MOFX-DB category=exp; composition=0.8; origin and units require final verification.
mofxdb_hMOF-6_iso6012950_p3_Xenon,mofxdb_hMOF-6,hMOF-6,C24 F6 H6 O13 Zn4,Zn,from MOFid/CIF; not normalized yet,9.75,A,,[O-]C(=O)c1cc(F)c(c(c1F)F)C(=O)[O-].[O-]C(=O)c1cc(F)c(cc1F)C(=O)[O-].[O-]C(=O)c1ccc(c(c1)F)C(=O)[O-].[Zn][O]([Zn])([Zn])[Zn] MOFid-v1.pcu.cat0,Zn.LWKOWFVDUSZDRA.SEOCHRNHZMPVAE.YUWKPDBHJFNMAD.MOFkey-v1.pcu,15338,pcu,3174.5,m2/g,,,Xe,Xenon,273.0,K,10.0,bar,capacity,3.00034,mol/kg,6012950,10.1039/C2SC01097F,,db_mofxdb,database_api,https://mof.tech.northwestern.edu/isotherms/6012950.json,,MOFX-DB,web_api_json,medium,MOFX-DB category=exp; composition=0.2; origin and units require final verification.
mofxdb_hMOF-6_iso6012950_p3_Krypton,mofxdb_hMOF-6,hMOF-6,C24 F6 H6 O13 Zn4,Zn,from MOFid/CIF; not normalized yet,9.75,A,,[O-]C(=O)c1cc(F)c(c(c1F)F)C(=O)[O-].[O-]C(=O)c1cc(F)c(cc1F)C(=O)[O-].[O-]C(=O)c1ccc(c(c1)F)C(=O)[O-].[Zn][O]([Zn])([Zn])[Zn] MOFid-v1.pcu.cat0,Zn.LWKOWFVDUSZDRA.SEOCHRNHZMPVAE.YUWKPDBHJFNMAD.MOFkey-v1.pcu,15338,pcu,3174.5,m2/g,,,Kr,Krypton,273.0,K,10.0,bar,capacity,3.61963,mol/kg,6012950,10.1039/C2SC01097F,,db_mofxdb,database_api,https://mof.tech.northwestern.edu/isotherms/6012950.json,,MOFX-DB,web_api_json,medium,MOFX-DB category=exp; composition=0.8; origin and units require final verification.
mofxdb_hMOF-6_iso6150836_p1,mofxdb_hMOF-6,hMOF-6,C24 F6 H6 O13 Zn4,Zn,from MOFid/CIF; not normalized yet,9.75,A,,[O-]C(=O)c1cc(F)c(c(c1F)F)C(=O)[O-].[O-]C(=O)c1cc(F)c(cc1F)C(=O)[O-].[O-]C(=O)c1ccc(c(c1)F)C(=O)[O-].[Zn][O]([Zn])([Zn])[Zn] MOFid-v1.pcu.cat0,Zn.LWKOWFVDUSZDRA.SEOCHRNHZMPVAE.YUWKPDBHJFNMAD.MOFkey-v1.pcu,15338,pcu,3174.5,m2/g,,,H2,Hydrogen,77.0,K,2.0,bar,capacity,9.62817,g/l,6150836,10.1021/acs.jpcc.6b08729,,db_mofxdb,database_api,https://mof.tech.northwestern.edu/isotherms/6150836.json,,MOFX-DB,web_api_json,medium,MOFX-DB category=exp; composition=1.0; origin and units require final verification.
mofxdb_hMOF-6_iso6150836_p2,mofxdb_hMOF-6,hMOF-6,C24 F6 H6 O13 Zn4,Zn,from MOFid/CIF; not normalized yet,9.75,A,,[O-]C(=O)c1cc(F)c(c(c1F)F)C(=O)[O-].[O-]C(=O)c1cc(F)c(cc1F)C(=O)[O-].[O-]C(=O)c1ccc(c(c1)F)C(=O)[O-].[Zn][O]([Zn])([Zn])[Zn] MOFid-v1.pcu.cat0,Zn.LWKOWFVDUSZDRA.SEOCHRNHZMPVAE.YUWKPDBHJFNMAD.MOFkey-v1.pcu,15338,pcu,3174.5,m2/g,,,H2,Hydrogen,77.0,K,100.0,bar,capacity,50.4343,g/l,6150836,10.1021/acs.jpcc.6b08729,,db_mofxdb,database_api,https://mof.tech.northwestern.edu/isotherms/6150836.json,,MOFX-DB,web_api_json,medium,MOFX-DB category=exp; composition=1.0; origin and units require final verification.
mofxdb_hMOF-0_iso5105121_p1,mofxdb_hMOF-0,hMOF-0,C24 H12 O13 Zn4,Zn,from MOFid/CIF; not normalized yet,10.75,A,,[O-]C(=O)c1ccc(cc1)C(=O)[O-].[Zn][O]([Zn])([Zn])[Zn] MOFid-v1.pcu.cat0,Zn.KKEYFWRCBNTPAC.MOFkey-v1.pcu,15339,pcu,3676.3,m2/g,,,CO2,CarbonDioxide,298.0,K,0.01,bar,capacity,0.0224065,mol/kg,5105121,10.1039/C2EE23201D,,db_mofxdb,database_api,https://mof.tech.northwestern.edu/isotherms/5105121.json,,MOFX-DB,web_api_json,medium,MOFX-DB category=exp; composition=1.0; origin and units require final verification.
mofxdb_hMOF-0_iso5105121_p2,mofxdb_hMOF-0,hMOF-0,C24 H12 O13 Zn4,Zn,from MOFid/CIF; not normalized yet,10.75,A,,[O-]C(=O)c1ccc(cc1)C(=O)[O-].[Zn][O]([Zn])([Zn])[Zn] MOFid-v1.pcu.cat0,Zn.KKEYFWRCBNTPAC.MOFkey-v1.pcu,15339,pcu,3676.3,m2/g,,,CO2,CarbonDioxide,298.0,K,0.1,bar,capacity,0.225851,mol/kg,5105121,10.1039/C2EE23201D,,db_mofxdb,database_api,https://mof.tech.northwestern.edu/isotherms/5105121.json,,MOFX-DB,web_api_json,medium,MOFX-DB category=exp; composition=1.0; origin and units require final verification.
mofxdb_hMOF-0_iso5105121_p3,mofxdb_hMOF-0,hMOF-0,C24 H12 O13 Zn4,Zn,from MOFid/CIF; not normalized yet,10.75,A,,[O-]C(=O)c1ccc(cc1)C(=O)[O-].[Zn][O]([Zn])([Zn])[Zn] MOFid-v1.pcu.cat0,Zn.KKEYFWRCBNTPAC.MOFkey-v1.pcu,15339,pcu,3676.3,m2/g,,,CO2,CarbonDioxide,298.0,K,2.5,bar,capacity,4.33307,mol/kg,5105121,10.1039/C2EE23201D,,db_mofxdb,database_api,https://mof.tech.northwestern.edu/isotherms/5105121.json,,MOFX-DB,web_api_json,medium,MOFX-DB category=exp; composition=1.0; origin and units require final verification.
mofxdb_hMOF-0_iso5105121_p4,mofxdb_hMOF-0,hMOF-0,C24 H12 O13 Zn4,Zn,from MOFid/CIF; not normalized yet,10.75,A,,[O-]C(=O)c1ccc(cc1)C(=O)[O-].[Zn][O]([Zn])([Zn])[Zn] MOFid-v1.pcu.cat0,Zn.KKEYFWRCBNTPAC.MOFkey-v1.pcu,15339,pcu,3676.3,m2/g,,,CO2,CarbonDioxide,298.0,K,0.05,bar,capacity,0.0735519,mol/kg,5105121,10.1039/C2EE23201D,,db_mofxdb,database_api,https://mof.tech.northwestern.edu/isotherms/5105121.json,,MOFX-DB,web_api_json,medium,MOFX-DB category=exp; composition=1.0; origin and units require final verification.
mofxdb_hMOF-0_iso5105121_p5,mofxdb_hMOF-0,hMOF-0,C24 H12 O13 Zn4,Zn,from MOFid/CIF; not normalized yet,10.75,A,,[O-]C(=O)c1ccc(cc1)C(=O)[O-].[Zn][O]([Zn])([Zn])[Zn] MOFid-v1.pcu.cat0,Zn.KKEYFWRCBNTPAC.MOFkey-v1.pcu,15339,pcu,3676.3,m2/g,,,CO2,CarbonDioxide,298.0,K,0.5,bar,capacity,0.885221,mol/kg,5105121,10.1039/C2EE23201D,,db_mofxdb,database_api,https://mof.tech.northwestern.edu/isotherms/5105121.json,,MOFX-DB,web_api_json,medium,MOFX-DB category=exp; composition=1.0; origin and units require final verification.
mofxdb_hMOF-0_iso5380726_p1,mofxdb_hMOF-0,hMOF-0,C24 H12 O13 Zn4,Zn,from MOFid/CIF; not normalized yet,10.75,A,,[O-]C(=O)c1ccc(cc1)C(=O)[O-].[Zn][O]([Zn])([Zn])[Zn] MOFid-v1.pcu.cat0,Zn.KKEYFWRCBNTPAC.MOFkey-v1.pcu,15339,pcu,3676.3,m2/g,,,N2,Nitrogen,298.0,K,0.09,bar,capacity,0.0178603,mol/kg,5380726,10.1039/C2EE23201D,,db_mofxdb,database_api,https://mof.tech.northwestern.edu/isotherms/5380726.json,,MOFX-DB,web_api_json,medium,MOFX-DB category=exp; composition=1.0; origin and units require final verification.
mofxdb_hMOF-0_iso5380726_p2,mofxdb_hMOF-0,hMOF-0,C24 H12 O13 Zn4,Zn,from MOFid/CIF; not normalized yet,10.75,A,,[O-]C(=O)c1ccc(cc1)C(=O)[O-].[Zn][O]([Zn])([Zn])[Zn] MOFid-v1.pcu.cat0,Zn.KKEYFWRCBNTPAC.MOFkey-v1.pcu,15339,pcu,3676.3,m2/g,,,N2,Nitrogen,298.0,K,0.9,bar,capacity,0.168861,mol/kg,5380726,10.1039/C2EE23201D,,db_mofxdb,database_api,https://mof.tech.northwestern.edu/isotherms/5380726.json,,MOFX-DB,web_api_json,medium,MOFX-DB category=exp; composition=1.0; origin and units require final verification.
mofxdb_hMOF-0_iso5518378_p1,mofxdb_hMOF-0,hMOF-0,C24 H12 O13 Zn4,Zn,from MOFid/CIF; not normalized yet,10.75,A,,[O-]C(=O)c1ccc(cc1)C(=O)[O-].[Zn][O]([Zn])([Zn])[Zn] MOFid-v1.pcu.cat0,Zn.KKEYFWRCBNTPAC.MOFkey-v1.pcu,15339,pcu,3676.3,m2/g,,,CH4,Methane,298.0,K,2.5,bar,capacity,0.925975,mol/kg,5518378,10.1039/C2EE23201D,,db_mofxdb,database_api,https://mof.tech.northwestern.edu/isotherms/5518378.json,,MOFX-DB,web_api_json,medium,MOFX-DB category=exp; composition=1.0; origin and units require final verification.
mofxdb_hMOF-0_iso5518378_p2,mofxdb_hMOF-0,hMOF-0,C24 H12 O13 Zn4,Zn,from MOFid/CIF; not normalized yet,10.75,A,,[O-]C(=O)c1ccc(cc1)C(=O)[O-].[Zn][O]([Zn])([Zn])[Zn] MOFid-v1.pcu.cat0,Zn.KKEYFWRCBNTPAC.MOFkey-v1.pcu,15339,pcu,3676.3,m2/g,,,CH4,Methane,298.0,K,4.5,bar,capacity,1.7128,mol/kg,5518378,10.1039/C2EE23201D,,db_mofxdb,database_api,https://mof.tech.northwestern.edu/isotherms/5518378.json,,MOFX-DB,web_api_json,medium,MOFX-DB category=exp; composition=1.0; origin and units require final verification.
mofxdb_hMOF-0_iso5518378_p3,mofxdb_hMOF-0,hMOF-0,C24 H12 O13 Zn4,Zn,from MOFid/CIF; not normalized yet,10.75,A,,[O-]C(=O)c1ccc(cc1)C(=O)[O-].[Zn][O]([Zn])([Zn])[Zn] MOFid-v1.pcu.cat0,Zn.KKEYFWRCBNTPAC.MOFkey-v1.pcu,15339,pcu,3676.3,m2/g,,,CH4,Methane,298.0,K,0.05,bar,capacity,0.0186721,mol/kg,5518378,10.1039/C2EE23201D,,db_mofxdb,database_api,https://mof.tech.northwestern.edu/isotherms/5518378.json,,MOFX-DB,web_api_json,medium,MOFX-DB category=exp; composition=1.0; origin and units require final verification.
mofxdb_hMOF-0_iso5518378_p4,mofxdb_hMOF-0,hMOF-0,C24 H12 O13 Zn4,Zn,from MOFid/CIF; not normalized yet,10.75,A,,[O-]C(=O)c1ccc(cc1)C(=O)[O-].[Zn][O]([Zn])([Zn])[Zn] MOFid-v1.pcu.cat0,Zn.KKEYFWRCBNTPAC.MOFkey-v1.pcu,15339,pcu,3676.3,m2/g,,,CH4,Methane,298.0,K,0.5,bar,capacity,0.176655,mol/kg,5518378,10.1039/C2EE23201D,,db_mofxdb,database_api,https://mof.tech.northwestern.edu/isotherms/5518378.json,,MOFX-DB,web_api_json,medium,MOFX-DB category=exp; composition=1.0; origin and units require final verification.
mofxdb_hMOF-0_iso5518378_p5,mofxdb_hMOF-0,hMOF-0,C24 H12 O13 Zn4,Zn,from MOFid/CIF; not normalized yet,10.75,A,,[O-]C(=O)c1ccc(cc1)C(=O)[O-].[Zn][O]([Zn])([Zn])[Zn] MOFid-v1.pcu.cat0,Zn.KKEYFWRCBNTPAC.MOFkey-v1.pcu,15339,pcu,3676.3,m2/g,,,CH4,Methane,298.0,K,0.9,bar,capacity,0.332851,mol/kg,5518378,10.1039/C2EE23201D,,db_mofxdb,database_api,https://mof.tech.northwestern.edu/isotherms/5518378.json,,MOFX-DB,web_api_json,medium,MOFX-DB category=exp; composition=1.0; origin and units require final verification.
mofxdb_hMOF-0_iso5737339_p1,mofxdb_hMOF-0,hMOF-0,C24 H12 O13 Zn4,Zn,from MOFid/CIF; not normalized yet,10.75,A,,[O-]C(=O)c1ccc(cc1)C(=O)[O-].[Zn][O]([Zn])([Zn])[Zn] MOFid-v1.pcu.cat0,Zn.KKEYFWRCBNTPAC.MOFkey-v1.pcu,15339,pcu,3676.3,m2/g,,,CH4,Methane,298.0,K,35.0,bar,capacity,146.915,cm3(STP)/cm3,5737339,10.1038/nchem.1192,,db_mofxdb,database_api,https://mof.tech.northwestern.edu/isotherms/5737339.json,,MOFX-DB,web_api_json,medium,MOFX-DB category=exp; composition=1.0; origin and units require final verification.
mofxdb_hMOF-0_iso6012944_p1_Xenon,mofxdb_hMOF-0,hMOF-0,C24 H12 O13 Zn4,Zn,from MOFid/CIF; not normalized yet,10.75,A,,[O-]C(=O)c1ccc(cc1)C(=O)[O-].[Zn][O]([Zn])([Zn])[Zn] MOFid-v1.pcu.cat0,Zn.KKEYFWRCBNTPAC.MOFkey-v1.pcu,15339,pcu,3676.3,m2/g,,,Xe,Xenon,273.0,K,1.0,bar,capacity,0.33967,mol/kg,6012944,10.1039/C2SC01097F,,db_mofxdb,database_api,https://mof.tech.northwestern.edu/isotherms/6012944.json,,MOFX-DB,web_api_json,medium,MOFX-DB category=exp; composition=0.2; origin and units require final verification.
mofxdb_hMOF-0_iso6012944_p1_Krypton,mofxdb_hMOF-0,hMOF-0,C24 H12 O13 Zn4,Zn,from MOFid/CIF; not normalized yet,10.75,A,,[O-]C(=O)c1ccc(cc1)C(=O)[O-].[Zn][O]([Zn])([Zn])[Zn] MOFid-v1.pcu.cat0,Zn.KKEYFWRCBNTPAC.MOFkey-v1.pcu,15339,pcu,3676.3,m2/g,,,Kr,Krypton,273.0,K,1.0,bar,capacity,0.416632,mol/kg,6012944,10.1039/C2SC01097F,,db_mofxdb,database_api,https://mof.tech.northwestern.edu/isotherms/6012944.json,,MOFX-DB,web_api_json,medium,MOFX-DB category=exp; composition=0.8; origin and units require final verification.
mofxdb_hMOF-0_iso6012944_p2_Xenon,mofxdb_hMOF-0,hMOF-0,C24 H12 O13 Zn4,Zn,from MOFid/CIF; not normalized yet,10.75,A,,[O-]C(=O)c1ccc(cc1)C(=O)[O-].[Zn][O]([Zn])([Zn])[Zn] MOFid-v1.pcu.cat0,Zn.KKEYFWRCBNTPAC.MOFkey-v1.pcu,15339,pcu,3676.3,m2/g,,,Xe,Xenon,273.0,K,5.0,bar,capacity,1.81249,mol/kg,6012944,10.1039/C2SC01097F,,db_mofxdb,database_api,https://mof.tech.northwestern.edu/isotherms/6012944.json,,MOFX-DB,web_api_json,medium,MOFX-DB category=exp; composition=0.2; origin and units require final verification.
mofxdb_hMOF-0_iso6012944_p2_Krypton,mofxdb_hMOF-0,hMOF-0,C24 H12 O13 Zn4,Zn,from MOFid/CIF; not normalized yet,10.75,A,,[O-]C(=O)c1ccc(cc1)C(=O)[O-].[Zn][O]([Zn])([Zn])[Zn] MOFid-v1.pcu.cat0,Zn.KKEYFWRCBNTPAC.MOFkey-v1.pcu,15339,pcu,3676.3,m2/g,,,Kr,Krypton,273.0,K,5.0,bar,capacity,2.18902,mol/kg,6012944,10.1039/C2SC01097F,,db_mofxdb,database_api,https://mof.tech.northwestern.edu/isotherms/6012944.json,,MOFX-DB,web_api_json,medium,MOFX-DB category=exp; composition=0.8; origin and units require final verification.
mofxdb_hMOF-0_iso6012944_p3_Xenon,mofxdb_hMOF-0,hMOF-0,C24 H12 O13 Zn4,Zn,from MOFid/CIF; not normalized yet,10.75,A,,[O-]C(=O)c1ccc(cc1)C(=O)[O-].[Zn][O]([Zn])([Zn])[Zn] MOFid-v1.pcu.cat0,Zn.KKEYFWRCBNTPAC.MOFkey-v1.pcu,15339,pcu,3676.3,m2/g,,,Xe,Xenon,273.0,K,10.0,bar,capacity,4.19895,mol/kg,6012944,10.1039/C2SC01097F,,db_mofxdb,database_api,https://mof.tech.northwestern.edu/isotherms/6012944.json,,MOFX-DB,web_api_json,medium,MOFX-DB category=exp; composition=0.2; origin and units require final verification.
mofxdb_hMOF-0_iso6012944_p3_Krypton,mofxdb_hMOF-0,hMOF-0,C24 H12 O13 Zn4,Zn,from MOFid/CIF; not normalized yet,10.75,A,,[O-]C(=O)c1ccc(cc1)C(=O)[O-].[Zn][O]([Zn])([Zn])[Zn] MOFid-v1.pcu.cat0,Zn.KKEYFWRCBNTPAC.MOFkey-v1.pcu,15339,pcu,3676.3,m2/g,,,Kr,Krypton,273.0,K,10.0,bar,capacity,4.62955,mol/kg,6012944,10.1039/C2SC01097F,,db_mofxdb,database_api,https://mof.tech.northwestern.edu/isotherms/6012944.json,,MOFX-DB,web_api_json,medium,MOFX-DB category=exp; composition=0.8; origin and units require final verification.
mofxdb_hMOF-0_iso6150830_p1,mofxdb_hMOF-0,hMOF-0,C24 H12 O13 Zn4,Zn,from MOFid/CIF; not normalized yet,10.75,A,,[O-]C(=O)c1ccc(cc1)C(=O)[O-].[Zn][O]([Zn])([Zn])[Zn] MOFid-v1.pcu.cat0,Zn.KKEYFWRCBNTPAC.MOFkey-v1.pcu,15339,pcu,3676.3,m2/g,,,H2,Hydrogen,77.0,K,2.0,bar,capacity,10.4232,g/l,6150830,10.1021/acs.jpcc.6b08729,,db_mofxdb,database_api,https://mof.tech.northwestern.edu/isotherms/6150830.json,,MOFX-DB,web_api_json,medium,MOFX-DB category=exp; composition=1.0; origin and units require final verification.
mofxdb_hMOF-0_iso6150830_p2,mofxdb_hMOF-0,hMOF-0,C24 H12 O13 Zn4,Zn,from MOFid/CIF; not normalized yet,10.75,A,,[O-]C(=O)c1ccc(cc1)C(=O)[O-].[Zn][O]([Zn])([Zn])[Zn] MOFid-v1.pcu.cat0,Zn.KKEYFWRCBNTPAC.MOFkey-v1.pcu,15339,pcu,3676.3,m2/g,,,H2,Hydrogen,77.0,K,100.0,bar,capacity,54.1326,g/l,6150830,10.1021/acs.jpcc.6b08729,,db_mofxdb,database_api,https://mof.tech.northwestern.edu/isotherms/6150830.json,,MOFX-DB,web_api_json,medium,MOFX-DB category=exp; composition=1.0; origin and units require final verification.
mofxdb_hMOF-7_iso5105128_p1,mofxdb_hMOF-7,hMOF-7,C48 F12 H12 O26 Zn8,Zn,from MOFid/CIF; not normalized yet,2.25,A,,[O-]C(=O)c1cc(F)c(c(c1F)F)C(=O)[O-].[O-]C(=O)c1cc(F)c(cc1F)C(=O)[O-].[O-]C(=O)c1ccc(c(c1)F)C(=O)[O-].[Zn][O]([Zn])([Zn])[Zn] MOFid-v1.pcu.cat1,Zn.LWKOWFVDUSZDRA.SEOCHRNHZMPVAE.YUWKPDBHJFNMAD.MOFkey-v1.pcu,15340,pcu,422.4,m2/g,,,CO2,CarbonDioxide,298.0,K,0.01,bar,capacity,1.20398,mol/kg,5105128,10.1039/C2EE23201D,,db_mofxdb,database_api,https://mof.tech.northwestern.edu/isotherms/5105128.json,,MOFX-DB,web_api_json,medium,MOFX-DB category=exp; composition=1.0; origin and units require final verification.
mofxdb_hMOF-7_iso5105128_p2,mofxdb_hMOF-7,hMOF-7,C48 F12 H12 O26 Zn8,Zn,from MOFid/CIF; not normalized yet,2.25,A,,[O-]C(=O)c1cc(F)c(c(c1F)F)C(=O)[O-].[O-]C(=O)c1cc(F)c(cc1F)C(=O)[O-].[O-]C(=O)c1ccc(c(c1)F)C(=O)[O-].[Zn][O]([Zn])([Zn])[Zn] MOFid-v1.pcu.cat1,Zn.LWKOWFVDUSZDRA.SEOCHRNHZMPVAE.YUWKPDBHJFNMAD.MOFkey-v1.pcu,15340,pcu,422.4,m2/g,,,CO2,CarbonDioxide,298.0,K,0.1,bar,capacity,3.16225,mol/kg,5105128,10.1039/C2EE23201D,,db_mofxdb,database_api,https://mof.tech.northwestern.edu/isotherms/5105128.json,,MOFX-DB,web_api_json,medium,MOFX-DB category=exp; composition=1.0; origin and units require final verification.
mofxdb_hMOF-7_iso5105128_p3,mofxdb_hMOF-7,hMOF-7,C48 F12 H12 O26 Zn8,Zn,from MOFid/CIF; not normalized yet,2.25,A,,[O-]C(=O)c1cc(F)c(c(c1F)F)C(=O)[O-].[O-]C(=O)c1cc(F)c(cc1F)C(=O)[O-].[O-]C(=O)c1ccc(c(c1)F)C(=O)[O-].[Zn][O]([Zn])([Zn])[Zn] MOFid-v1.pcu.cat1,Zn.LWKOWFVDUSZDRA.SEOCHRNHZMPVAE.YUWKPDBHJFNMAD.MOFkey-v1.pcu,15340,pcu,422.4,m2/g,,,CO2,CarbonDioxide,298.0,K,2.5,bar,capacity,5.46213,mol/kg,5105128,10.1039/C2EE23201D,,db_mofxdb,database_api,https://mof.tech.northwestern.edu/isotherms/5105128.json,,MOFX-DB,web_api_json,medium,MOFX-DB category=exp; composition=1.0; origin and units require final verification.
mofxdb_hMOF-7_iso5105128_p4,mofxdb_hMOF-7,hMOF-7,C48 F12 H12 O26 Zn8,Zn,from MOFid/CIF; not normalized yet,2.25,A,,[O-]C(=O)c1cc(F)c(c(c1F)F)C(=O)[O-].[O-]C(=O)c1cc(F)c(cc1F)C(=O)[O-].[O-]C(=O)c1ccc(c(c1)F)C(=O)[O-].[Zn][O]([Zn])([Zn])[Zn] MOFid-v1.pcu.cat1,Zn.LWKOWFVDUSZDRA.SEOCHRNHZMPVAE.YUWKPDBHJFNMAD.MOFkey-v1.pcu,15340,pcu,422.4,m2/g,,,CO2,CarbonDioxide,298.0,K,0.05,bar,capacity,2.48016,mol/kg,5105128,10.1039/C2EE23201D,,db_mofxdb,database_api,https://mof.tech.northwestern.edu/isotherms/5105128.json,,MOFX-DB,web_api_json,medium,MOFX-DB category=exp; composition=1.0; origin and units require final verification.
mofxdb_hMOF-7_iso5105128_p5,mofxdb_hMOF-7,hMOF-7,C48 F12 H12 O26 Zn8,Zn,from MOFid/CIF; not normalized yet,2.25,A,,[O-]C(=O)c1cc(F)c(c(c1F)F)C(=O)[O-].[O-]C(=O)c1cc(F)c(cc1F)C(=O)[O-].[O-]C(=O)c1ccc(c(c1)F)C(=O)[O-].[Zn][O]([Zn])([Zn])[Zn] MOFid-v1.pcu.cat1,Zn.LWKOWFVDUSZDRA.SEOCHRNHZMPVAE.YUWKPDBHJFNMAD.MOFkey-v1.pcu,15340,pcu,422.4,m2/g,,,CO2,CarbonDioxide,298.0,K,0.5,bar,capacity,4.51262,mol/kg,5105128,10.1039/C2EE23201D,,db_mofxdb,database_api,https://mof.tech.northwestern.edu/isotherms/5105128.json,,MOFX-DB,web_api_json,medium,MOFX-DB category=exp; composition=1.0; origin and units require final verification.
mofxdb_hMOF-7_iso5380733_p1,mofxdb_hMOF-7,hMOF-7,C48 F12 H12 O26 Zn8,Zn,from MOFid/CIF; not normalized yet,2.25,A,,[O-]C(=O)c1cc(F)c(c(c1F)F)C(=O)[O-].[O-]C(=O)c1cc(F)c(cc1F)C(=O)[O-].[O-]C(=O)c1ccc(c(c1)F)C(=O)[O-].[Zn][O]([Zn])([Zn])[Zn] MOFid-v1.pcu.cat1,Zn.LWKOWFVDUSZDRA.SEOCHRNHZMPVAE.YUWKPDBHJFNMAD.MOFkey-v1.pcu,15340,pcu,422.4,m2/g,,,N2,Nitrogen,298.0,K,0.09,bar,capacity,0.0134567,mol/kg,5380733,10.1039/C2EE23201D,,db_mofxdb,database_api,https://mof.tech.northwestern.edu/isotherms/5380733.json,,MOFX-DB,web_api_json,medium,MOFX-DB category=exp; composition=1.0; origin and units require final verification.
mofxdb_hMOF-7_iso5380733_p2,mofxdb_hMOF-7,hMOF-7,C48 F12 H12 O26 Zn8,Zn,from MOFid/CIF; not normalized yet,2.25,A,,[O-]C(=O)c1cc(F)c(c(c1F)F)C(=O)[O-].[O-]C(=O)c1cc(F)c(cc1F)C(=O)[O-].[O-]C(=O)c1ccc(c(c1)F)C(=O)[O-].[Zn][O]([Zn])([Zn])[Zn] MOFid-v1.pcu.cat1,Zn.LWKOWFVDUSZDRA.SEOCHRNHZMPVAE.YUWKPDBHJFNMAD.MOFkey-v1.pcu,15340,pcu,422.4,m2/g,,,N2,Nitrogen,298.0,K,0.9,bar,capacity,0.172658,mol/kg,5380733,10.1039/C2EE23201D,,db_mofxdb,database_api,https://mof.tech.northwestern.edu/isotherms/5380733.json,,MOFX-DB,web_api_json,medium,MOFX-DB category=exp; composition=1.0; origin and units require final verification.
mofxdb_hMOF-7_iso5518385_p1,mofxdb_hMOF-7,hMOF-7,C48 F12 H12 O26 Zn8,Zn,from MOFid/CIF; not normalized yet,2.25,A,,[O-]C(=O)c1cc(F)c(c(c1F)F)C(=O)[O-].[O-]C(=O)c1cc(F)c(cc1F)C(=O)[O-].[O-]C(=O)c1ccc(c(c1)F)C(=O)[O-].[Zn][O]([Zn])([Zn])[Zn] MOFid-v1.pcu.cat1,Zn.LWKOWFVDUSZDRA.SEOCHRNHZMPVAE.YUWKPDBHJFNMAD.MOFkey-v1.pcu,15340,pcu,422.4,m2/g,,,CH4,Methane,298.0,K,2.5,bar,capacity,0.714699,mol/kg,5518385,10.1039/C2EE23201D,,db_mofxdb,database_api,https://mof.tech.northwestern.edu/isotherms/5518385.json,,MOFX-DB,web_api_json,medium,MOFX-DB category=exp; composition=1.0; origin and units require final verification.
mofxdb_hMOF-7_iso5518385_p2,mofxdb_hMOF-7,hMOF-7,C48 F12 H12 O26 Zn8,Zn,from MOFid/CIF; not normalized yet,2.25,A,,[O-]C(=O)c1cc(F)c(c(c1F)F)C(=O)[O-].[O-]C(=O)c1cc(F)c(cc1F)C(=O)[O-].[O-]C(=O)c1ccc(c(c1)F)C(=O)[O-].[Zn][O]([Zn])([Zn])[Zn] MOFid-v1.pcu.cat1,Zn.LWKOWFVDUSZDRA.SEOCHRNHZMPVAE.YUWKPDBHJFNMAD.MOFkey-v1.pcu,15340,pcu,422.4,m2/g,,,CH4,Methane,298.0,K,4.5,bar,capacity,0.927942,mol/kg,5518385,10.1039/C2EE23201D,,db_mofxdb,database_api,https://mof.tech.northwestern.edu/isotherms/5518385.json,,MOFX-DB,web_api_json,medium,MOFX-DB category=exp; composition=1.0; origin and units require final verification.
mofxdb_hMOF-7_iso5518385_p3,mofxdb_hMOF-7,hMOF-7,C48 F12 H12 O26 Zn8,Zn,from MOFid/CIF; not normalized yet,2.25,A,,[O-]C(=O)c1cc(F)c(c(c1F)F)C(=O)[O-].[O-]C(=O)c1cc(F)c(cc1F)C(=O)[O-].[O-]C(=O)c1ccc(c(c1)F)C(=O)[O-].[Zn][O]([Zn])([Zn])[Zn] MOFid-v1.pcu.cat1,Zn.LWKOWFVDUSZDRA.SEOCHRNHZMPVAE.YUWKPDBHJFNMAD.MOFkey-v1.pcu,15340,pcu,422.4,m2/g,,,CH4,Methane,298.0,K,0.05,bar,capacity,0.0270558,mol/kg,5518385,10.1039/C2EE23201D,,db_mofxdb,database_api,https://mof.tech.northwestern.edu/isotherms/5518385.json,,MOFX-DB,web_api_json,medium,MOFX-DB category=exp; composition=1.0; origin and units require final verification.
mofxdb_hMOF-7_iso5518385_p4,mofxdb_hMOF-7,hMOF-7,C48 F12 H12 O26 Zn8,Zn,from MOFid/CIF; not normalized yet,2.25,A,,[O-]C(=O)c1cc(F)c(c(c1F)F)C(=O)[O-].[O-]C(=O)c1cc(F)c(cc1F)C(=O)[O-].[O-]C(=O)c1ccc(c(c1)F)C(=O)[O-].[Zn][O]([Zn])([Zn])[Zn] MOFid-v1.pcu.cat1,Zn.LWKOWFVDUSZDRA.SEOCHRNHZMPVAE.YUWKPDBHJFNMAD.MOFkey-v1.pcu,15340,pcu,422.4,m2/g,,,CH4,Methane,298.0,K,0.5,bar,capacity,0.237094,mol/kg,5518385,10.1039/C2EE23201D,,db_mofxdb,database_api,https://mof.tech.northwestern.edu/isotherms/5518385.json,,MOFX-DB,web_api_json,medium,MOFX-DB category=exp; composition=1.0; origin and units require final verification.
mofxdb_hMOF-7_iso5518385_p5,mofxdb_hMOF-7,hMOF-7,C48 F12 H12 O26 Zn8,Zn,from MOFid/CIF; not normalized yet,2.25,A,,[O-]C(=O)c1cc(F)c(c(c1F)F)C(=O)[O-].[O-]C(=O)c1cc(F)c(cc1F)C(=O)[O-].[O-]C(=O)c1ccc(c(c1)F)C(=O)[O-].[Zn][O]([Zn])([Zn])[Zn] MOFid-v1.pcu.cat1,Zn.LWKOWFVDUSZDRA.SEOCHRNHZMPVAE.YUWKPDBHJFNMAD.MOFkey-v1.pcu,15340,pcu,422.4,m2/g,,,CH4,Methane,298.0,K,0.9,bar,capacity,0.391739,mol/kg,5518385,10.1039/C2EE23201D,,db_mofxdb,database_api,https://mof.tech.northwestern.edu/isotherms/5518385.json,,MOFX-DB,web_api_json,medium,MOFX-DB category=exp; composition=1.0; origin and units require final verification.
mofxdb_hMOF-7_iso5737346_p1,mofxdb_hMOF-7,hMOF-7,C48 F12 H12 O26 Zn8,Zn,from MOFid/CIF; not normalized yet,2.25,A,,[O-]C(=O)c1cc(F)c(c(c1F)F)C(=O)[O-].[O-]C(=O)c1cc(F)c(cc1F)C(=O)[O-].[O-]C(=O)c1ccc(c(c1)F)C(=O)[O-].[Zn][O]([Zn])([Zn])[Zn] MOFid-v1.pcu.cat1,Zn.LWKOWFVDUSZDRA.SEOCHRNHZMPVAE.YUWKPDBHJFNMAD.MOFkey-v1.pcu,15340,pcu,422.4,m2/g,,,CH4,Methane,298.0,K,35.0,bar,capacity,66.3291,cm3(STP)/cm3,5737346,10.1038/nchem.1192,,db_mofxdb,database_api,https://mof.tech.northwestern.edu/isotherms/5737346.json,,MOFX-DB,web_api_json,medium,MOFX-DB category=exp; composition=1.0; origin and units require final verification.
mofxdb_hMOF-7_iso6012951_p1_Xenon,mofxdb_hMOF-7,hMOF-7,C48 F12 H12 O26 Zn8,Zn,from MOFid/CIF; not normalized yet,2.25,A,,[O-]C(=O)c1cc(F)c(c(c1F)F)C(=O)[O-].[O-]C(=O)c1cc(F)c(cc1F)C(=O)[O-].[O-]C(=O)c1ccc(c(c1)F)C(=O)[O-].[Zn][O]([Zn])([Zn])[Zn] MOFid-v1.pcu.cat1,Zn.LWKOWFVDUSZDRA.SEOCHRNHZMPVAE.YUWKPDBHJFNMAD.MOFkey-v1.pcu,15340,pcu,422.4,m2/g,,,Xe,Xenon,273.0,K,1.0,bar,capacity,0.582411,mol/kg,6012951,10.1039/C2SC01097F,,db_mofxdb,database_api,https://mof.tech.northwestern.edu/isotherms/6012951.json,,MOFX-DB,web_api_json,medium,MOFX-DB category=exp; composition=0.2; origin and units require final verification.
mofxdb_hMOF-7_iso6012951_p1_Krypton,mofxdb_hMOF-7,hMOF-7,C48 F12 H12 O26 Zn8,Zn,from MOFid/CIF; not normalized yet,2.25,A,,[O-]C(=O)c1cc(F)c(c(c1F)F)C(=O)[O-].[O-]C(=O)c1cc(F)c(cc1F)C(=O)[O-].[O-]C(=O)c1ccc(c(c1)F)C(=O)[O-].[Zn][O]([Zn])([Zn])[Zn] MOFid-v1.pcu.cat1,Zn.LWKOWFVDUSZDRA.SEOCHRNHZMPVAE.YUWKPDBHJFNMAD.MOFkey-v1.pcu,15340,pcu,422.4,m2/g,,,Kr,Krypton,273.0,K,1.0,bar,capacity,0.354715,mol/kg,6012951,10.1039/C2SC01097F,,db_mofxdb,database_api,https://mof.tech.northwestern.edu/isotherms/6012951.json,,MOFX-DB,web_api_json,medium,MOFX-DB category=exp; composition=0.8; origin and units require final verification.
mofxdb_hMOF-7_iso6012951_p2_Xenon,mofxdb_hMOF-7,hMOF-7,C48 F12 H12 O26 Zn8,Zn,from MOFid/CIF; not normalized yet,2.25,A,,[O-]C(=O)c1cc(F)c(c(c1F)F)C(=O)[O-].[O-]C(=O)c1cc(F)c(cc1F)C(=O)[O-].[O-]C(=O)c1ccc(c(c1)F)C(=O)[O-].[Zn][O]([Zn])([Zn])[Zn] MOFid-v1.pcu.cat1,Zn.LWKOWFVDUSZDRA.SEOCHRNHZMPVAE.YUWKPDBHJFNMAD.MOFkey-v1.pcu,15340,pcu,422.4,m2/g,,,Xe,Xenon,273.0,K,5.0,bar,capacity,0.581272,mol/kg,6012951,10.1039/C2SC01097F,,db_mofxdb,database_api,https://mof.tech.northwestern.edu/isotherms/6012951.json,,MOFX-DB,web_api_json,medium,MOFX-DB category=exp; composition=0.2; origin and units require final verification.
mofxdb_hMOF-7_iso6012951_p2_Krypton,mofxdb_hMOF-7,hMOF-7,C48 F12 H12 O26 Zn8,Zn,from MOFid/CIF; not normalized yet,2.25,A,,[O-]C(=O)c1cc(F)c(c(c1F)F)C(=O)[O-].[O-]C(=O)c1cc(F)c(cc1F)C(=O)[O-].[O-]C(=O)c1ccc(c(c1)F)C(=O)[O-].[Zn][O]([Zn])([Zn])[Zn] MOFid-v1.pcu.cat1,Zn.LWKOWFVDUSZDRA.SEOCHRNHZMPVAE.YUWKPDBHJFNMAD.MOFkey-v1.pcu,15340,pcu,422.4,m2/g,,,Kr,Krypton,273.0,K,5.0,bar,capacity,0.977496,mol/kg,6012951,10.1039/C2SC01097F,,db_mofxdb,database_api,https://mof.tech.northwestern.edu/isotherms/6012951.json,,MOFX-DB,web_api_json,medium,MOFX-DB category=exp; composition=0.8; origin and units require final verification.
mofxdb_hMOF-7_iso6012951_p3_Xenon,mofxdb_hMOF-7,hMOF-7,C48 F12 H12 O26 Zn8,Zn,from MOFid/CIF; not normalized yet,2.25,A,,[O-]C(=O)c1cc(F)c(c(c1F)F)C(=O)[O-].[O-]C(=O)c1cc(F)c(cc1F)C(=O)[O-].[O-]C(=O)c1ccc(c(c1)F)C(=O)[O-].[Zn][O]([Zn])([Zn])[Zn] MOFid-v1.pcu.cat1,Zn.LWKOWFVDUSZDRA.SEOCHRNHZMPVAE.YUWKPDBHJFNMAD.MOFkey-v1.pcu,15340,pcu,422.4,m2/g,,,Xe,Xenon,273.0,K,10.0,bar,capacity,0.584903,mol/kg,6012951,10.1039/C2SC01097F,,db_mofxdb,database_api,https://mof.tech.northwestern.edu/isotherms/6012951.json,,MOFX-DB,web_api_json,medium,MOFX-DB category=exp; composition=0.2; origin and units require final verification.
mofxdb_hMOF-7_iso6012951_p3_Krypton,mofxdb_hMOF-7,hMOF-7,C48 F12 H12 O26 Zn8,Zn,from MOFid/CIF; not normalized yet,2.25,A,,[O-]C(=O)c1cc(F)c(c(c1F)F)C(=O)[O-].[O-]C(=O)c1cc(F)c(cc1F)C(=O)[O-].[O-]C(=O)c1ccc(c(c1)F)C(=O)[O-].[Zn][O]([Zn])([Zn])[Zn] MOFid-v1.pcu.cat1,Zn.LWKOWFVDUSZDRA.SEOCHRNHZMPVAE.YUWKPDBHJFNMAD.MOFkey-v1.pcu,15340,pcu,422.4,m2/g,,,Kr,Krypton,273.0,K,10.0,bar,capacity,1.16959,mol/kg,6012951,10.1039/C2SC01097F,,db_mofxdb,database_api,https://mof.tech.northwestern.edu/isotherms/6012951.json,,MOFX-DB,web_api_json,medium,MOFX-DB category=exp; composition=0.8; origin and units require final verification.
mofxdb_hMOF-7_iso6150837_p1,mofxdb_hMOF-7,hMOF-7,C48 F12 H12 O26 Zn8,Zn,from MOFid/CIF; not normalized yet,2.25,A,,[O-]C(=O)c1cc(F)c(c(c1F)F)C(=O)[O-].[O-]C(=O)c1cc(F)c(cc1F)C(=O)[O-].[O-]C(=O)c1ccc(c(c1)F)C(=O)[O-].[Zn][O]([Zn])([Zn])[Zn] MOFid-v1.pcu.cat1,Zn.LWKOWFVDUSZDRA.SEOCHRNHZMPVAE.YUWKPDBHJFNMAD.MOFkey-v1.pcu,15340,pcu,422.4,m2/g,,,H2,Hydrogen,77.0,K,2.0,bar,capacity,24.6018,g/l,6150837,10.1021/acs.jpcc.6b08729,,db_mofxdb,database_api,https://mof.tech.northwestern.edu/isotherms/6150837.json,,MOFX-DB,web_api_json,medium,MOFX-DB category=exp; composition=1.0; origin and units require final verification.
mofxdb_hMOF-7_iso6150837_p2,mofxdb_hMOF-7,hMOF-7,C48 F12 H12 O26 Zn8,Zn,from MOFid/CIF; not normalized yet,2.25,A,,[O-]C(=O)c1cc(F)c(c(c1F)F)C(=O)[O-].[O-]C(=O)c1cc(F)c(cc1F)C(=O)[O-].[O-]C(=O)c1ccc(c(c1)F)C(=O)[O-].[Zn][O]([Zn])([Zn])[Zn] MOFid-v1.pcu.cat1,Zn.LWKOWFVDUSZDRA.SEOCHRNHZMPVAE.YUWKPDBHJFNMAD.MOFkey-v1.pcu,15340,pcu,422.4,m2/g,,,H2,Hydrogen,77.0,K,100.0,bar,capacity,31.2826,g/l,6150837,10.1021/acs.jpcc.6b08729,,db_mofxdb,database_api,https://mof.tech.northwestern.edu/isotherms/6150837.json,,MOFX-DB,web_api_json,medium,MOFX-DB category=exp; composition=1.0; origin and units require final verification.
mofxdb_hMOF-5_iso5105126_p1,mofxdb_hMOF-5,hMOF-5,C72 F18 H18 O39 Zn12,Zn,from MOFid/CIF; not normalized yet,2.75,A,,[O-]C(=O)c1cc(F)c(c(c1F)F)C(=O)[O-].[O-]C(=O)c1cc(F)c(cc1F)C(=O)[O-].[O-]C(=O)c1ccc(c(c1)F)C(=O)[O-].[Zn][O]([Zn])([Zn])[Zn] MOFid-v1.pcu.cat2,Zn.LWKOWFVDUSZDRA.SEOCHRNHZMPVAE.YUWKPDBHJFNMAD.MOFkey-v1.pcu,15341,pcu,7.4,m2/g,,,CO2,CarbonDioxide,298.0,K,0.01,bar,capacity,0.300224,mol/kg,5105126,10.1039/C2EE23201D,,db_mofxdb,database_api,https://mof.tech.northwestern.edu/isotherms/5105126.json,,MOFX-DB,web_api_json,medium,MOFX-DB category=exp; composition=1.0; origin and units require final verification.
mofxdb_hMOF-5_iso5105126_p2,mofxdb_hMOF-5,hMOF-5,C72 F18 H18 O39 Zn12,Zn,from MOFid/CIF; not normalized yet,2.75,A,,[O-]C(=O)c1cc(F)c(c(c1F)F)C(=O)[O-].[O-]C(=O)c1cc(F)c(cc1F)C(=O)[O-].[O-]C(=O)c1ccc(c(c1)F)C(=O)[O-].[Zn][O]([Zn])([Zn])[Zn] MOFid-v1.pcu.cat2,Zn.LWKOWFVDUSZDRA.SEOCHRNHZMPVAE.YUWKPDBHJFNMAD.MOFkey-v1.pcu,15341,pcu,7.4,m2/g,,,CO2,CarbonDioxide,298.0,K,0.1,bar,capacity,1.59719,mol/kg,5105126,10.1039/C2EE23201D,,db_mofxdb,database_api,https://mof.tech.northwestern.edu/isotherms/5105126.json,,MOFX-DB,web_api_json,medium,MOFX-DB category=exp; composition=1.0; origin and units require final verification.
mofxdb_hMOF-5_iso5105126_p3,mofxdb_hMOF-5,hMOF-5,C72 F18 H18 O39 Zn12,Zn,from MOFid/CIF; not normalized yet,2.75,A,,[O-]C(=O)c1cc(F)c(c(c1F)F)C(=O)[O-].[O-]C(=O)c1cc(F)c(cc1F)C(=O)[O-].[O-]C(=O)c1ccc(c(c1)F)C(=O)[O-].[Zn][O]([Zn])([Zn])[Zn] MOFid-v1.pcu.cat2,Zn.LWKOWFVDUSZDRA.SEOCHRNHZMPVAE.YUWKPDBHJFNMAD.MOFkey-v1.pcu,15341,pcu,7.4,m2/g,,,CO2,CarbonDioxide,298.0,K,2.5,bar,capacity,2.23941,mol/kg,5105126,10.1039/C2EE23201D,,db_mofxdb,database_api,https://mof.tech.northwestern.edu/isotherms/5105126.json,,MOFX-DB,web_api_json,medium,MOFX-DB category=exp; composition=1.0; origin and units require final verification.
mofxdb_hMOF-5_iso5105126_p4,mofxdb_hMOF-5,hMOF-5,C72 F18 H18 O39 Zn12,Zn,from MOFid/CIF; not normalized yet,2.75,A,,[O-]C(=O)c1cc(F)c(c(c1F)F)C(=O)[O-].[O-]C(=O)c1cc(F)c(cc1F)C(=O)[O-].[O-]C(=O)c1ccc(c(c1)F)C(=O)[O-].[Zn][O]([Zn])([Zn])[Zn] MOFid-v1.pcu.cat2,Zn.LWKOWFVDUSZDRA.SEOCHRNHZMPVAE.YUWKPDBHJFNMAD.MOFkey-v1.pcu,15341,pcu,7.4,m2/g,,,CO2,CarbonDioxide,298.0,K,0.05,bar,capacity,1.13122,mol/kg,5105126,10.1039/C2EE23201D,,db_mofxdb,database_api,https://mof.tech.northwestern.edu/isotherms/5105126.json,,MOFX-DB,web_api_json,medium,MOFX-DB category=exp; composition=1.0; origin and units require final verification.
