Repository: chem-data-extraction/MOF_dataset

# MOF-based gas adsorption dataset

This repository contains a reproducible course dataset project for metal-organic frameworks (MOFs) and gas adsorption capacity measurements.

## Scientific task

Collect adsorption measurements for MOF materials and relate gas capacity to material descriptors such as formula, pore size, surface area, and structural identifiers under defined experimental conditions.

## Record definition

One measurement record is one gas adsorption measurement for one MOF material under one defined set of conditions. Most records correspond to one pressure-capacity point from an isotherm.

## Dataset files

| Path | Description |
|---|---|
| `data/processed/mof_materials.csv` | final material table, one row per MOF identity |
| `data/processed/adsorption_measurements.csv` | final measurement table, one row per adsorption point |
| `data/processed/dataset.csv` | flat compatibility export for validators and quick preview |
| `data/extracted/pdf_parsed_records.csv` | parsed PDF measurement records |
| `data/extracted/pdf_parsed_materials.csv` | parsed PDF material descriptors |
| `data/extracted/web_parsed_records.csv` | parsed web/API measurement records |
| `data/extracted/web_parsed_materials.csv` | parsed web/API material descriptors |

The processed dataset currently contains 541 measurement records and 19 MOF material records. The normalized tables are the main publication format; `dataset.csv` is kept as a compatibility export.

## Repository structure

| Path | Role |
|---|---|
| `specs/` | schemas, source map, extraction manifests, cleaning pipeline, validation rules |
| `scripts/` | extraction, build, cleaning, and validation scripts |
| `data/raw/` | local PDFs and web/API snapshots used by parsers |
| `data/extracted/` | parsed source-specific outputs |
| `data/interim/` | merged dataset before final cleaning |
| `data/processed/` | final publication tables |
| `reports/` | practice reports and final report |
| `tests/` | regression tests for required artifacts |

## Reproduce the dataset

Install dependencies:

```bash
pip install -r requirements.txt
```

Build and validate the final publication tables:

```bash
py -3 scripts/build_dataset.py
py -3 scripts/clean_dataset.py
py -3 scripts/validate_project.py
py -3 -m pytest
```

Notes:

- `build_dataset.py` joins parsed PDF/web measurements with material descriptors and writes `data/interim/merged_records.csv`.
- `clean_dataset.py` normalizes missing values, deduplicates records, and writes the flat compatibility export plus the two processed tables.
- `validate_project.py` checks required files, schema alignment, unique identifiers, source identifiers, and numeric capacity values.
- `extract_pdf.py` and `extract_web.py` document the extraction approach and can be extended for future source expansion; the current release uses the four committed parsed CSV files in `data/extracted/`.

## Sources

Current parsed sources include:

- selected scientific PDFs for UiO-66-NH2, Cu-BTC/GO composites, and NPF-200;
- MOFX-DB JSON records for a small hMOF batch;
- NIST ISODB GitHub API mirror records for a Zr-fum hydrogen storage article.

Full source metadata are listed in `specs/source_map.json`.

## Reports

The five practice reports are in `reports/`:

1. `practice_01_record_and_schema.md`
2. `practice_02_source_map.md`
3. `practice_03_pdf_extraction.md`
4. `practice_04_web_extraction.md`
5. `practice_05_cleaning_publication.md`

The project summary is in `reports/final_report.md`.

# Processed data

This folder contains the final publication tables generated by the local pipeline.

## Files

- `adsorption_measurements.csv`: normalized measurement table
- `mof_materials.csv`: normalized MOF material table
- `dataset.csv`: flat compatibility export aligned with `specs/dataset_schema.json`

The normalized tables are the main publication format. `dataset.csv` is retained so automated validators and quick preview tools can read one flat file.

## Regeneration

Run:

```bash
py -3 scripts/build_dataset.py
py -3 scripts/clean_dataset.py
py -3 scripts/validate_project.py
```

The processed files should be regenerated from scripts after parser or schema changes.

File: data/processed/mof_materials.csv
mof_id,MOF_name,chemical_formula,metal_node,organic_linker,pore_size,pore_size_unit,surface_area_BET,surface_area_BET_unit,pore_volume,pore_volume_unit,molecular_weight,molecular_weight_unit,topology,CSD_refcode,MOFid,MOFkey,source_material_id,source_id,source_url,notes
pdf_uio_66_nh2,UiO-66-NH2,ZrO(H2O)1/3C8H3NH2O4 (as extracted from page text; verify formatting),Zr-based node,2-amino terephthalic acid / NH2-BDC,6.97,nm,993.1,m2/g,0.14,cm3/g,,,,,,,,paper_uio66_nh2_sonochemical_2023,https://www.nature.com/articles/s41598-023-47221-6,Parsed from source; confidence=medium; verify against the primary source before reuse.
pdf_cu_btc,Cu-BTC,Cu-BTC composite; verify exact formula,Cu paddlewheel,"benzene-1,3,5-tricarboxylate / BTC",9.0,A,1305.0,m2/g,0.5182,cm3/g,,,,,,,,paper_nanosized_cu_mofs_go_gas_storage,local PDF: Nanosized-Cu-MOFs-induced-by-graphene-oxide-and-enhanced-gas-storage-capacity.pdf,Parsed from Table 1.
pdf_cg_3,CG-3,Cu-BTC composite; verify exact formula,Cu paddlewheel,"benzene-1,3,5-tricarboxylate / BTC",9.0,A,1470.0,m2/g,0.6103,cm3/g,,,,,,,,paper_nanosized_cu_mofs_go_gas_storage,local PDF: Nanosized-Cu-MOFs-induced-by-graphene-oxide-and-enhanced-gas-storage-capacity.pdf,Parsed from Table 1. 3 wt% GO composite
pdf_cg_9,CG-9,Cu-BTC composite; verify exact formula,Cu paddlewheel,"benzene-1,3,5-tricarboxylate / BTC",9.0,A,1532.0,m2/g,0.6448,cm3/g,,,,,,,,paper_nanosized_cu_mofs_go_gas_storage,local PDF: Nanosized-Cu-MOFs-induced-by-graphene-oxide-and-enhanced-gas-storage-capacity.pdf,Parsed from Table 1. 9 wt% GO composite
pdf_cg_15,CG-15,Cu-BTC composite; verify exact formula,Cu paddlewheel,"benzene-1,3,5-tricarboxylate / BTC",9.0,A,500.0,m2/g,0.3119,cm3/g,,,,,,,,paper_nanosized_cu_mofs_go_gas_storage,local PDF: Nanosized-Cu-MOFs-induced-by-graphene-oxide-and-enhanced-gas-storage-capacity.pdf,Parsed from Table 1. 15 wt% GO composite
pdf_npf_200,NPF-200,not extracted; verify from article/SI,Zr-based MOF,not extracted; verify from article/SI,,,,,2.17,cm3/g,,,,,,,,paper_nihms_1670563,local PDF: nihms-1670563.pdf,Text extraction preview; required MOF identity fields need verification before final dataset inclusion.
mofxdb_hMOF-6,hMOF-6,C24 F6 H6 O13 Zn4,,,9.75,A,3174.5,m2/g,,,,,,,[O-]C(=O)c1cc(F)c(c(c1F)F)C(=O)[O-].[O-]C(=O)c1cc(F)c(cc1F)C(=O)[O-].[O-]C(=O)c1ccc(c(c1)F)C(=O)[O-].[Zn][O]([Zn])([Zn])[Zn] MOFid-v1.pcu.cat0,Zn.LWKOWFVDUSZDRA.SEOCHRNHZMPVAE.YUWKPDBHJFNMAD.MOFkey-v1.pcu,15338,db_mofxdb,https://mof.tech.northwestern.edu/isotherms/5105127.json,MOFX-DB category=exp; composition=1.0; source category and units retained as reported.
mofxdb_hMOF-0,hMOF-0,C24 H12 O13 Zn4,,,10.75,A,3676.3,m2/g,,,,,,,[O-]C(=O)c1ccc(cc1)C(=O)[O-].[Zn][O]([Zn])([Zn])[Zn] MOFid-v1.pcu.cat0,Zn.KKEYFWRCBNTPAC.MOFkey-v1.pcu,15339,db_mofxdb,https://mof.tech.northwestern.edu/isotherms/5105121.json,MOFX-DB category=exp; composition=1.0; source category and units retained as reported.
mofxdb_hMOF-7,hMOF-7,C48 F12 H12 O26 Zn8,,,2.25,A,422.4,m2/g,,,,,,,[O-]C(=O)c1cc(F)c(c(c1F)F)C(=O)[O-].[O-]C(=O)c1cc(F)c(cc1F)C(=O)[O-].[O-]C(=O)c1ccc(c(c1)F)C(=O)[O-].[Zn][O]([Zn])([Zn])[Zn] MOFid-v1.pcu.cat1,Zn.LWKOWFVDUSZDRA.SEOCHRNHZMPVAE.YUWKPDBHJFNMAD.MOFkey-v1.pcu,15340,db_mofxdb,https://mof.tech.northwestern.edu/isotherms/5105128.json,MOFX-DB category=exp; composition=1.0; source category and units retained as reported.
mofxdb_hMOF-5,hMOF-5,C72 F18 H18 O39 Zn12,,,2.75,A,7.4,m2/g,,,,,,,[O-]C(=O)c1cc(F)c(c(c1F)F)C(=O)[O-].[O-]C(=O)c1cc(F)c(cc1F)C(=O)[O-].[O-]C(=O)c1ccc(c(c1)F)C(=O)[O-].[Zn][O]([Zn])([Zn])[Zn] MOFid-v1.pcu.cat2,Zn.LWKOWFVDUSZDRA.SEOCHRNHZMPVAE.YUWKPDBHJFNMAD.MOFkey-v1.pcu,15341,db_mofxdb,https://mof.tech.northwestern.edu/isotherms/5105126.json,MOFX-DB category=exp; composition=1.0; source category and units retained as reported.
mofxdb_hMOF-3,hMOF-3,C24 F6 H6 O13 Zn4,,,9.25,A,3211.3,m2/g,,,,,,,[O-]C(=O)c1cc(F)c(c(c1F)F)C(=O)[O-].[O-]C(=O)c1cc(F)c(cc1F)C(=O)[O-].[O-]C(=O)c1ccc(c(c1)F)C(=O)[O-].[Zn][O]([Zn])([Zn])[Zn] MOFid-v1.pcu.cat0,Zn.LWKOWFVDUSZDRA.SEOCHRNHZMPVAE.YUWKPDBHJFNMAD.MOFkey-v1.pcu,15342,db_mofxdb,https://mof.tech.northwestern.edu/isotherms/5105124.json,MOFX-DB category=exp; composition=1.0; source category and units retained as reported.
mofxdb_hMOF-4,hMOF-4,C48 F12 H12 O26 Zn8,,,2.75,A,234.3,m2/g,,,,,,,[O-]C(=O)c1cc(F)c(c(c1F)F)C(=O)[O-].[O-]C(=O)c1cc(F)c(cc1F)C(=O)[O-].[O-]C(=O)c1ccc(c(c1)F)C(=O)[O-].[Zn][O]([Zn])([Zn])[Zn] MOFid-v1.pcu.cat1,Zn.LWKOWFVDUSZDRA.SEOCHRNHZMPVAE.YUWKPDBHJFNMAD.MOFkey-v1.pcu,15343,db_mofxdb,https://mof.tech.northwestern.edu/isotherms/5105125.json,MOFX-DB category=exp; composition=1.0; source category and units retained as reported.
mofxdb_hMOF-1,hMOF-1,C48 H24 O26 Zn8,,,3.25,A,580.7,m2/g,,,,,,,[O-]C(=O)c1ccc(cc1)C(=O)[O-].[Zn][O]([Zn])([Zn])[Zn] MOFid-v1.pcu.cat1,Zn.KKEYFWRCBNTPAC.MOFkey-v1.pcu,15344,db_mofxdb,https://mof.tech.northwestern.edu/isotherms/5105122.json,MOFX-DB category=exp; composition=1.0; source category and units retained as reported.
mofxdb_hMOF-2,hMOF-2,C72 H36 O39 Zn12,,,2.25,A,60.6,m2/g,,,,,,,[O-]C(=O)c1ccc(cc1)C(=O)[O-].[Zn][O]([Zn])([Zn])[Zn] MOFid-v1.pcu.cat2,Zn.KKEYFWRCBNTPAC.MOFkey-v1.pcu,15345,db_mofxdb,https://mof.tech.northwestern.edu/isotherms/5105123.json,MOFX-DB category=exp; composition=1.0; source category and units retained as reported.
mofxdb_hMOF-8,hMOF-8,C72 F18 H18 O39 Zn12,,,2.75,A,15.0,m2/g,,,,,,,,,15346,db_mofxdb,https://mof.tech.northwestern.edu/isotherms/5105129.json,MOFX-DB category=exp; composition=1.0; source category and units retained as reported.
mofxdb_hMOF-9,hMOF-9,C24 F9 H3 O13 Zn4,,,9.75,A,2935.5,m2/g,,,,,,,,,15347,db_mofxdb,https://mof.tech.northwestern.edu/isotherms/5105130.json,MOFX-DB category=exp; composition=1.0; source category and units retained as reported.
NIST-MATDB-646305b7be8c332d8656167133c58d58,Zr-fum MOF (393 k),,,,,,,,,,,,,,,,NIST-MATDB-646305b7be8c332d8656167133c58d58,db_nist_isodb,https://raw.githubusercontent.com/NIST-ISODB/isodb-library/master/Library/10.1016j.ijhydene.2015.06.109/10.1016j.ijhydene.2015.06.109.Isotherm1.json,NIST category=exp; articleSource=Figure 2a; digitizer=David A. Anderegg.
NIST-MATDB-98b8f2dce025c0b86016f14587338c73,Zr-fum MOF (433 k),,,,,,,,,,,,,,,,NIST-MATDB-98b8f2dce025c0b86016f14587338c73,db_nist_isodb,https://raw.githubusercontent.com/NIST-ISODB/isodb-library/master/Library/10.1016j.ijhydene.2015.06.109/10.1016j.ijhydene.2015.06.109.Isotherm2.json,NIST category=exp; articleSource=Figure 2a; digitizer=David A. Anderegg.
NIST-MATDB-adbde35885cf5b9ed691e857234f8b49,Zr-fum MOF (473 k),,,,,,,,,,,,,,,,NIST-MATDB-adbde35885cf5b9ed691e857234f8b49,db_nist_isodb,https://raw.githubusercontent.com/NIST-ISODB/isodb-library/master/Library/10.1016j.ijhydene.2015.06.109/10.1016j.ijhydene.2015.06.109.Isotherm3.json,NIST category=exp; articleSource=Figure 2a; digitizer=David A. Anderegg.
