Repository: chem-data-extraction/MOF_dataset

# MOF-based gas adsorption dataset

This repository contains a reproducible course dataset project for metal-organic frameworks (MOFs) and gas adsorption capacity measurements.

## Scientific task

Collect adsorption measurements for MOF materials and relate gas capacity to material descriptors such as formula, pore size, surface area, and structural identifiers under defined experimental conditions.

## Record definition

One measurement record is one gas adsorption measurement for one MOF material under one defined set of conditions. Most records correspond to one pressure-capacity point from an isotherm.

## Dataset files

| Path | Description |
|---|---|
| `data/processed/mof_materials.csv` | final material table, one row per MOF identity |
| `data/processed/adsorption_measurements.csv` | final measurement table, one row per adsorption point |
| `data/processed/dataset.csv` | flat compatibility export for validators and quick preview |
| `data/extracted/pdf_parsed_records.csv` | parsed PDF measurement records |
| `data/extracted/pdf_parsed_materials.csv` | parsed PDF material descriptors |
| `data/extracted/web_parsed_records.csv` | parsed web/API measurement records |
| `data/extracted/web_parsed_materials.csv` | parsed web/API material descriptors |

The processed dataset currently contains 541 measurement records and 19 MOF material records. The normalized tables are the main publication format; `dataset.csv` is kept as a compatibility export.

## Repository structure

| Path | Role |
|---|---|
| `specs/` | schemas, source map, extraction manifests, cleaning pipeline, validation rules |
| `scripts/` | extraction, build, cleaning, and validation scripts |
| `data/raw/` | local PDFs and web/API snapshots used by parsers |
| `data/extracted/` | parsed source-specific outputs |
| `data/interim/` | merged dataset before final cleaning |
| `data/processed/` | final publication tables |
| `reports/` | practice reports and final report |
| `tests/` | regression tests for required artifacts |

## Reproduce the dataset

Install dependencies:

```bash
pip install -r requirements.txt
```

Build and validate the final publication tables:

```bash
py -3 scripts/build_dataset.py
py -3 scripts/clean_dataset.py
py -3 scripts/validate_project.py
py -3 -m pytest
```

Notes:

- `build_dataset.py` joins parsed PDF/web measurements with material descriptors and writes `data/interim/merged_records.csv`.
- `clean_dataset.py` normalizes missing values, deduplicates records, and writes the flat compatibility export plus the two processed tables.
- `validate_project.py` checks required files, schema alignment, unique identifiers, source identifiers, and numeric capacity values.
- `extract_pdf.py` and `extract_web.py` document the extraction approach and can be extended for future source expansion; the current release uses the four committed parsed CSV files in `data/extracted/`.

## Sources

Current parsed sources include:

- selected scientific PDFs for UiO-66-NH2, Cu-BTC/GO composites, and NPF-200;
- MOFX-DB JSON records for a small hMOF batch;
- NIST ISODB GitHub API mirror records for a Zr-fum hydrogen storage article.

Full source metadata are listed in `specs/source_map.json`.

## Reports

The five practice reports are in `reports/`:

1. `practice_01_record_and_schema.md`
2. `practice_02_source_map.md`
3. `practice_03_pdf_extraction.md`
4. `practice_04_web_extraction.md`
5. `practice_05_cleaning_publication.md`

The project summary is in `reports/final_report.md`.

# Processed data

This folder contains the final publication tables generated by the local pipeline.

## Files

- `adsorption_measurements.csv`: normalized measurement table
- `mof_materials.csv`: normalized MOF material table
- `dataset.csv`: flat compatibility export aligned with `specs/dataset_schema.json`

The normalized tables are the main publication format. `dataset.csv` is retained so automated validators and quick preview tools can read one flat file.

## Regeneration

Run:

```bash
py -3 scripts/build_dataset.py
py -3 scripts/clean_dataset.py
py -3 scripts/validate_project.py
```

The processed files should be regenerated from scripts after parser or schema changes.

File: data/processed/adsorption_measurements.csv (part 1 of 6)
record_id,mof_id,gas_type,temperature,temperature_unit,pressure,pressure_unit,capacity_value,capacity_unit,isotherm_id,DOI,publication_year,source_id,source_type,source_database,source_url,source_location,extraction_method,extraction_confidence,notes
rec_paper_uio66_nh2_sonochemical_2023_uio_66_nh2_co2_25_1_3_2_mmol_g_nan_1,pdf_uio_66_nh2,CO2,25.0,C,1.0,bar,3.2,mmol/g,,10.1038/s41598-023-47221-6,2023.0,paper_uio66_nh2_sonochemical_2023,scientific_paper,,https://www.nature.com/articles/s41598-023-47221-6,pdf=uio66_nh2_sonochemical_2023; page=6; table_or_figure=Figure 6 / text paragraph,digitized_figure,medium,Parsed from source; confidence=medium; verify against the primary source before reuse.
rec_paper_uio66_nh2_sonochemical_2023_uio_66_nh2_co2_25_20_18_05_mmol_g_nan_2,pdf_uio_66_nh2,CO2,25.0,C,20.0,bar,18.05,mmol/g,,10.1038/s41598-023-47221-6,2023.0,paper_uio66_nh2_sonochemical_2023,scientific_paper,,https://www.nature.com/articles/s41598-023-47221-6,pdf=uio66_nh2_sonochemical_2023; page=6; table_or_figure=Text paragraph; high-pressure result refers to Fig. S1,digitized_figure,medium,Parsed from source; supplementary figure reference should be checked before reuse.
rec_paper_uio66_nh2_sonochemical_2023_uio_66_nh2_co2_25_0_000_0_000_mmol_g_nan_3,pdf_uio_66_nh2,CO2,25.0,C,0.0,bar,0.0,mmol/g,,10.1038/s41598-023-47221-6,2023.0,paper_uio66_nh2_sonochemical_2023,scientific_paper,,https://www.nature.com/articles/s41598-023-47221-6,Figure 6; series=CO2-Sonochemical-25C; synthesis_method=Sonochemical,digitized_figure,medium,Parsed from source; confidence=medium; verify against the primary source before reuse.
rec_paper_uio66_nh2_sonochemical_2023_uio_66_nh2_co2_25_0_125_0_683_mmol_g_nan_4,pdf_uio_66_nh2,CO2,25.0,C,0.125,bar,0.683,mmol/g,,10.1038/s41598-023-47221-6,2023.0,paper_uio66_nh2_sonochemical_2023,scientific_paper,,https://www.nature.com/articles/s41598-023-47221-6,Figure 6; series=CO2-Sonochemical-25C; synthesis_method=Sonochemical,digitized_figure,medium,Parsed from source; confidence=medium; verify against the primary source before reuse.
rec_paper_uio66_nh2_sonochemical_2023_uio_66_nh2_co2_25_0_250_1_214_mmol_g_nan_5,pdf_uio_66_nh2,CO2,25.0,C,0.25,bar,1.214,mmol/g,,10.1038/s41598-023-47221-6,2023.0,paper_uio66_nh2_sonochemical_2023,scientific_paper,,https://www.nature.com/articles/s41598-023-47221-6,Figure 6; series=CO2-Sonochemical-25C; synthesis_method=Sonochemical,digitized_figure,medium,Parsed from source; confidence=medium; verify against the primary source before reuse.
rec_paper_uio66_nh2_sonochemical_2023_uio_66_nh2_co2_25_0_375_1_658_mmol_g_nan_6,pdf_uio_66_nh2,CO2,25.0,C,0.375,bar,1.658,mmol/g,,10.1038/s41598-023-47221-6,2023.0,paper_uio66_nh2_sonochemical_2023,scientific_paper,,https://www.nature.com/articles/s41598-023-47221-6,Figure 6; series=CO2-Sonochemical-25C; synthesis_method=Sonochemical,digitized_figure,medium,Parsed from source; confidence=medium; verify against the primary source before reuse.
rec_paper_uio66_nh2_sonochemical_2023_uio_66_nh2_co2_25_0_500_2_048_mmol_g_nan_7,pdf_uio_66_nh2,CO2,25.0,C,0.5,bar,2.048,mmol/g,,10.1038/s41598-023-47221-6,2023.0,paper_uio66_nh2_sonochemical_2023,scientific_paper,,https://www.nature.com/articles/s41598-023-47221-6,Figure 6; series=CO2-Sonochemical-25C; synthesis_method=Sonochemical,digitized_figure,medium,Parsed from source; confidence=medium; verify against the primary source before reuse.
rec_paper_uio66_nh2_sonochemical_2023_uio_66_nh2_co2_25_0_625_2_395_mmol_g_nan_8,pdf_uio_66_nh2,CO2,25.0,C,0.625,bar,2.395,mmol/g,,10.1038/s41598-023-47221-6,2023.0,paper_uio66_nh2_sonochemical_2023,scientific_paper,,https://www.nature.com/articles/s41598-023-47221-6,Figure 6; series=CO2-Sonochemical-25C; synthesis_method=Sonochemical,digitized_figure,medium,Parsed from source; confidence=medium; verify against the primary source before reuse.
rec_paper_uio66_nh2_sonochemical_2023_uio_66_nh2_co2_25_0_750_2_698_mmol_g_nan_9,pdf_uio_66_nh2,CO2,25.0,C,0.75,bar,2.698,mmol/g,,10.1038/s41598-023-47221-6,2023.0,paper_uio66_nh2_sonochemical_2023,scientific_paper,,https://www.nature.com/articles/s41598-023-47221-6,Figure 6; series=CO2-Sonochemical-25C; synthesis_method=Sonochemical,digitized_figure,medium,Parsed from source; confidence=medium; verify against the primary source before reuse.
rec_paper_uio66_nh2_sonochemical_2023_uio_66_nh2_co2_25_0_875_2_969_mmol_g_nan_10,pdf_uio_66_nh2,CO2,25.0,C,0.875,bar,2.969,mmol/g,,10.1038/s41598-023-47221-6,2023.0,paper_uio66_nh2_sonochemical_2023,scientific_paper,,https://www.nature.com/articles/s41598-023-47221-6,Figure 6; series=CO2-Sonochemical-25C; synthesis_method=Sonochemical,digitized_figure,medium,Parsed from source; confidence=medium; verify against the primary source before reuse.
rec_paper_uio66_nh2_sonochemical_2023_uio_66_nh2_co2_25_1_000_3_207_mmol_g_nan_11,pdf_uio_66_nh2,CO2,25.0,C,1.0,bar,3.207,mmol/g,,10.1038/s41598-023-47221-6,2023.0,paper_uio66_nh2_sonochemical_2023,scientific_paper,,https://www.nature.com/articles/s41598-023-47221-6,Figure 6; series=CO2-Sonochemical-25C; synthesis_method=Sonochemical,digitized_figure,medium,Parsed from source; confidence=medium; verify against the primary source before reuse.
rec_paper_uio66_nh2_sonochemical_2023_uio_66_nh2_co2_25_0_000_0_000_mmol_g_nan_12,pdf_uio_66_nh2,CO2,25.0,C,0.0,bar,0.0,mmol/g,,10.1038/s41598-023-47221-6,2023.0,paper_uio66_nh2_sonochemical_2023,scientific_paper,,https://www.nature.com/articles/s41598-023-47221-6,Figure 6; series=CO2-Solvothermal-25C; synthesis_method=Solvothermal,digitized_figure,medium,Parsed from source; confidence=medium; verify against the primary source before reuse.
rec_paper_uio66_nh2_sonochemical_2023_uio_66_nh2_co2_25_0_125_0_433_mmol_g_nan_13,pdf_uio_66_nh2,CO2,25.0,C,0.125,bar,0.433,mmol/g,,10.1038/s41598-023-47221-6,2023.0,paper_uio66_nh2_sonochemical_2023,scientific_paper,,https://www.nature.com/articles/s41598-023-47221-6,Figure 6; series=CO2-Solvothermal-25C; synthesis_method=Solvothermal,digitized_figure,medium,Parsed from source; confidence=medium; verify against the primary source before reuse.
rec_paper_uio66_nh2_sonochemical_2023_uio_66_nh2_co2_25_0_250_0_813_mmol_g_nan_14,pdf_uio_66_nh2,CO2,25.0,C,0.25,bar,0.813,mmol/g,,10.1038/s41598-023-47221-6,2023.0,paper_uio66_nh2_sonochemical_2023,scientific_paper,,https://www.nature.com/articles/s41598-023-47221-6,Figure 6; series=CO2-Solvothermal-25C; synthesis_method=Solvothermal,digitized_figure,medium,Parsed from source; confidence=medium; verify against the primary source before reuse.
rec_paper_uio66_nh2_sonochemical_2023_uio_66_nh2_co2_25_0_375_1_138_mmol_g_nan_15,pdf_uio_66_nh2,CO2,25.0,C,0.375,bar,1.138,mmol/g,,10.1038/s41598-023-47221-6,2023.0,paper_uio66_nh2_sonochemical_2023,scientific_paper,,https://www.nature.com/articles/s41598-023-47221-6,Figure 6; series=CO2-Solvothermal-25C; synthesis_method=Solvothermal,digitized_figure,medium,Parsed from source; confidence=medium; verify against the primary source before reuse.
rec_paper_uio66_nh2_sonochemical_2023_uio_66_nh2_co2_25_0_500_1_430_mmol_g_nan_16,pdf_uio_66_nh2,CO2,25.0,C,0.5,bar,1.43,mmol/g,,10.1038/s41598-023-47221-6,2023.0,paper_uio66_nh2_sonochemical_2023,scientific_paper,,https://www.nature.com/articles/s41598-023-47221-6,Figure 6; series=CO2-Solvothermal-25C; synthesis_method=Solvothermal,digitized_figure,medium,Parsed from source; confidence=medium; verify against the primary source before reuse.
rec_paper_uio66_nh2_sonochemical_2023_uio_66_nh2_co2_25_0_625_1_680_mmol_g_nan_17,pdf_uio_66_nh2,CO2,25.0,C,0.625,bar,1.68,mmol/g,,10.1038/s41598-023-47221-6,2023.0,paper_uio66_nh2_sonochemical_2023,scientific_paper,,https://www.nature.com/articles/s41598-023-47221-6,Figure 6; series=CO2-Solvothermal-25C; synthesis_method=Solvothermal,digitized_figure,medium,Parsed from source; confidence=medium; verify against the primary source before reuse.
rec_paper_uio66_nh2_sonochemical_2023_uio_66_nh2_co2_25_0_750_1_918_mmol_g_nan_18,pdf_uio_66_nh2,CO2,25.0,C,0.75,bar,1.918,mmol/g,,10.1038/s41598-023-47221-6,2023.0,paper_uio66_nh2_sonochemical_2023,scientific_paper,,https://www.nature.com/articles/s41598-023-47221-6,Figure 6; series=CO2-Solvothermal-25C; synthesis_method=Solvothermal,digitized_figure,medium,Parsed from source; confidence=medium; verify against the primary source before reuse.
rec_paper_uio66_nh2_sonochemical_2023_uio_66_nh2_co2_25_0_875_2_124_mmol_g_nan_19,pdf_uio_66_nh2,CO2,25.0,C,0.875,bar,2.124,mmol/g,,10.1038/s41598-023-47221-6,2023.0,paper_uio66_nh2_sonochemical_2023,scientific_paper,,https://www.nature.com/articles/s41598-023-47221-6,Figure 6; series=CO2-Solvothermal-25C; synthesis_method=Solvothermal,digitized_figure,medium,Parsed from source; confidence=medium; verify against the primary source before reuse.
rec_paper_uio66_nh2_sonochemical_2023_uio_66_nh2_co2_25_1_000_2_330_mmol_g_nan_20,pdf_uio_66_nh2,CO2,25.0,C,1.0,bar,2.33,mmol/g,,10.1038/s41598-023-47221-6,2023.0,paper_uio66_nh2_sonochemical_2023,scientific_paper,,https://www.nature.com/articles/s41598-023-47221-6,Figure 6; series=CO2-Solvothermal-25C; synthesis_method=Solvothermal,digitized_figure,medium,Parsed from source; confidence=medium; verify against the primary source before reuse.
rec_paper_uio66_nh2_sonochemical_2023_uio_66_nh2_co2_50_0_000_0_000_mmol_g_nan_21,pdf_uio_66_nh2,CO2,50.0,C,0.0,bar,0.0,mmol/g,,10.1038/s41598-023-47221-6,2023.0,paper_uio66_nh2_sonochemical_2023,scientific_paper,,https://www.nature.com/articles/s41598-023-47221-6,Figure 6; series=CO2-Sonochemical-50C; synthesis_method=Sonochemical,digitized_figure,medium,Parsed from source; confidence=medium; verify against the primary source before reuse.
rec_paper_uio66_nh2_sonochemical_2023_uio_66_nh2_co2_50_0_125_0_498_mmol_g_nan_22,pdf_uio_66_nh2,CO2,50.0,C,0.125,bar,0.498,mmol/g,,10.1038/s41598-023-47221-6,2023.0,paper_uio66_nh2_sonochemical_2023,scientific_paper,,https://www.nature.com/articles/s41598-023-47221-6,Figure 6; series=CO2-Sonochemical-50C; synthesis_method=Sonochemical,digitized_figure,medium,Parsed from source; confidence=medium; verify against the primary source before reuse.
rec_paper_uio66_nh2_sonochemical_2023_uio_66_nh2_co2_50_0_250_1_008_mmol_g_nan_23,pdf_uio_66_nh2,CO2,50.0,C,0.25,bar,1.008,mmol/g,,10.1038/s41598-023-47221-6,2023.0,paper_uio66_nh2_sonochemical_2023,scientific_paper,,https://www.nature.com/articles/s41598-023-47221-6,Figure 6; series=CO2-Sonochemical-50C; synthesis_method=Sonochemical,digitized_figure,medium,Parsed from source; confidence=medium; verify against the primary source before reuse.
rec_paper_uio66_nh2_sonochemical_2023_uio_66_nh2_co2_50_0_375_1_387_mmol_g_nan_24,pdf_uio_66_nh2,CO2,50.0,C,0.375,bar,1.387,mmol/g,,10.1038/s41598-023-47221-6,2023.0,paper_uio66_nh2_sonochemical_2023,scientific_paper,,https://www.nature.com/articles/s41598-023-47221-6,Figure 6; series=CO2-Sonochemical-50C; synthesis_method=Sonochemical,digitized_figure,medium,Parsed from source; confidence=medium; verify against the primary source before reuse.
rec_paper_uio66_nh2_sonochemical_2023_uio_66_nh2_co2_50_0_500_1_810_mmol_g_nan_25,pdf_uio_66_nh2,CO2,50.0,C,0.5,bar,1.81,mmol/g,,10.1038/s41598-023-47221-6,2023.0,paper_uio66_nh2_sonochemical_2023,scientific_paper,,https://www.nature.com/articles/s41598-023-47221-6,Figure 6; series=CO2-Sonochemical-50C; synthesis_method=Sonochemical,digitized_figure,medium,Parsed from source; confidence=medium; verify against the primary source before reuse.
rec_paper_uio66_nh2_sonochemical_2023_uio_66_nh2_co2_50_0_625_2_146_mmol_g_nan_26,pdf_uio_66_nh2,CO2,50.0,C,0.625,bar,2.146,mmol/g,,10.1038/s41598-023-47221-6,2023.0,paper_uio66_nh2_sonochemical_2023,scientific_paper,,https://www.nature.com/articles/s41598-023-47221-6,Figure 6; series=CO2-Sonochemical-50C; synthesis_method=Sonochemical,digitized_figure,medium,Parsed from source; confidence=medium; verify against the primary source before reuse.
rec_paper_uio66_nh2_sonochemical_2023_uio_66_nh2_co2_50_0_750_2_460_mmol_g_nan_27,pdf_uio_66_nh2,CO2,50.0,C,0.75,bar,2.46,mmol/g,,10.1038/s41598-023-47221-6,2023.0,paper_uio66_nh2_sonochemical_2023,scientific_paper,,https://www.nature.com/articles/s41598-023-47221-6,Figure 6; series=CO2-Sonochemical-50C; synthesis_method=Sonochemical,digitized_figure,medium,Parsed from source; confidence=medium; verify against the primary source before reuse.
rec_paper_uio66_nh2_sonochemical_2023_uio_66_nh2_co2_50_0_875_2_731_mmol_g_nan_28,pdf_uio_66_nh2,CO2,50.0,C,0.875,bar,2.731,mmol/g,,10.1038/s41598-023-47221-6,2023.0,paper_uio66_nh2_sonochemical_2023,scientific_paper,,https://www.nature.com/articles/s41598-023-47221-6,Figure 6; series=CO2-Sonochemical-50C; synthesis_method=Sonochemical,digitized_figure,medium,Parsed from source; confidence=medium; verify against the primary source before reuse.
rec_paper_uio66_nh2_sonochemical_2023_uio_66_nh2_co2_50_1_000_3_002_mmol_g_nan_29,pdf_uio_66_nh2,CO2,50.0,C,1.0,bar,3.002,mmol/g,,10.1038/s41598-023-47221-6,2023.0,paper_uio66_nh2_sonochemical_2023,scientific_paper,,https://www.nature.com/articles/s41598-023-47221-6,Figure 6; series=CO2-Sonochemical-50C; synthesis_method=Sonochemical,digitized_figure,medium,Parsed from source; confidence=medium; verify against the primary source before reuse.
rec_paper_uio66_nh2_sonochemical_2023_uio_66_nh2_co2_50_0_000_0_000_mmol_g_nan_30,pdf_uio_66_nh2,CO2,50.0,C,0.0,bar,0.0,mmol/g,,10.1038/s41598-023-47221-6,2023.0,paper_uio66_nh2_sonochemical_2023,scientific_paper,,https://www.nature.com/articles/s41598-023-47221-6,Figure 6; series=CO2-Solvothermal-50C; synthesis_method=Solvothermal,digitized_figure,medium,Parsed from source; confidence=medium; verify against the primary source before reuse.
rec_paper_uio66_nh2_sonochemical_2023_uio_66_nh2_co2_50_0_125_0_347_mmol_g_nan_31,pdf_uio_66_nh2,CO2,50.0,C,0.125,bar,0.347,mmol/g,,10.1038/s41598-023-47221-6,2023.0,paper_uio66_nh2_sonochemical_2023,scientific_paper,,https://www.nature.com/articles/s41598-023-47221-6,Figure 6; series=CO2-Solvothermal-50C; synthesis_method=Solvothermal,digitized_figure,medium,Parsed from source; confidence=medium; verify against the primary source before reuse.
rec_paper_uio66_nh2_sonochemical_2023_uio_66_nh2_co2_50_0_250_0_704_mmol_g_nan_32,pdf_uio_66_nh2,CO2,50.0,C,0.25,bar,0.704,mmol/g,,10.1038/s41598-023-47221-6,2023.0,paper_uio66_nh2_sonochemical_2023,scientific_paper,,https://www.nature.com/articles/s41598-023-47221-6,Figure 6; series=CO2-Solvothermal-50C; synthesis_method=Solvothermal,digitized_figure,medium,Parsed from source; confidence=medium; verify against the primary source before reuse.
rec_paper_uio66_nh2_sonochemical_2023_uio_66_nh2_co2_50_0_375_1_019_mmol_g_nan_33,pdf_uio_66_nh2,CO2,50.0,C,0.375,bar,1.019,mmol/g,,10.1038/s41598-023-47221-6,2023.0,paper_uio66_nh2_sonochemical_2023,scientific_paper,,https://www.nature.com/articles/s41598-023-47221-6,Figure 6; series=CO2-Solvothermal-50C; synthesis_method=Solvothermal,digitized_figure,medium,Parsed from source; confidence=medium; verify against the primary source before reuse.
rec_paper_uio66_nh2_sonochemical_2023_uio_66_nh2_co2_50_0_500_1_214_mmol_g_nan_34,pdf_uio_66_nh2,CO2,50.0,C,0.5,bar,1.214,mmol/g,,10.1038/s41598-023-47221-6,2023.0,paper_uio66_nh2_sonochemical_2023,scientific_paper,,https://www.nature.com/articles/s41598-023-47221-6,Figure 6; series=CO2-Solvothermal-50C; synthesis_method=Solvothermal,digitized_figure,medium,Parsed from source; confidence=medium; verify against the primary source before reuse.
rec_paper_uio66_nh2_sonochemical_2023_uio_66_nh2_co2_50_0_625_1_474_mmol_g_nan_35,pdf_uio_66_nh2,CO2,50.0,C,0.625,bar,1.474,mmol/g,,10.1038/s41598-023-47221-6,2023.0,paper_uio66_nh2_sonochemical_2023,scientific_paper,,https://www.nature.com/articles/s41598-023-47221-6,Figure 6; series=CO2-Solvothermal-50C; synthesis_method=Solvothermal,digitized_figure,medium,Parsed from source; confidence=medium; verify against the primary source before reuse.
rec_paper_uio66_nh2_sonochemical_2023_uio_66_nh2_co2_50_0_750_1_745_mmol_g_nan_36,pdf_uio_66_nh2,CO2,50.0,C,0.75,bar,1.745,mmol/g,,10.1038/s41598-023-47221-6,2023.0,paper_uio66_nh2_sonochemical_2023,scientific_paper,,https://www.nature.com/articles/s41598-023-47221-6,Figure 6; series=CO2-Solvothermal-50C; synthesis_method=Solvothermal,digitized_figure,medium,Parsed from source; confidence=medium; verify against the primary source before reuse.
rec_paper_uio66_nh2_sonochemical_2023_uio_66_nh2_co2_50_0_875_1_983_mmol_g_nan_37,pdf_uio_66_nh2,CO2,50.0,C,0.875,bar,1.983,mmol/g,,10.1038/s41598-023-47221-6,2023.0,paper_uio66_nh2_sonochemical_2023,scientific_paper,,https://www.nature.com/articles/s41598-023-47221-6,Figure 6; series=CO2-Solvothermal-50C; synthesis_method=Solvothermal,digitized_figure,medium,Parsed from source; confidence=medium; verify against the primary source before reuse.
rec_paper_uio66_nh2_sonochemical_2023_uio_66_nh2_co2_50_1_000_2_200_mmol_g_nan_38,pdf_uio_66_nh2,CO2,50.0,C,1.0,bar,2.2,mmol/g,,10.1038/s41598-023-47221-6,2023.0,paper_uio66_nh2_sonochemical_2023,scientific_paper,,https://www.nature.com/articles/s41598-023-47221-6,Figure 6; series=CO2-Solvothermal-50C; synthesis_method=Solvothermal,digitized_figure,medium,Parsed from source; confidence=medium; verify against the primary source before reuse.
rec_paper_uio66_nh2_sonochemical_2023_uio_66_nh2_n2_25_0_000_0_000_mmol_g_nan_39,pdf_uio_66_nh2,N2,25.0,C,0.0,bar,0.0,mmol/g,,10.1038/s41598-023-47221-6,2023.0,paper_uio66_nh2_sonochemical_2023,scientific_paper,,https://www.nature.com/articles/s41598-023-47221-6,Figure 6; series=N2-Sonochemical-25C; synthesis_method=Sonochemical,digitized_figure,medium,Parsed from source; confidence=medium; verify against the primary source before reuse.
rec_paper_uio66_nh2_sonochemical_2023_uio_66_nh2_n2_25_0_125_mmol_g_nan_40,pdf_uio_66_nh2,N2,25.0,C,0.125,bar,,mmol/g,,10.1038/s41598-023-47221-6,2023.0,paper_uio66_nh2_sonochemical_2023,scientific_paper,,https://www.nature.com/articles/s41598-023-47221-6,Figure 6; series=N2-Sonochemical-25C; synthesis_method=Sonochemical,digitized_figure,medium,Parsed from source; confidence=medium; verify against the primary source before reuse.
rec_paper_uio66_nh2_sonochemical_2023_uio_66_nh2_n2_25_0_250_mmol_g_nan_41,pdf_uio_66_nh2,N2,25.0,C,0.25,bar,,mmol/g,,10.1038/s41598-023-47221-6,2023.0,paper_uio66_nh2_sonochemical_2023,scientific_paper,,https://www.nature.com/articles/s41598-023-47221-6,Figure 6; series=N2-Sonochemical-25C; synthesis_method=Sonochemical,digitized_figure,medium,Parsed from source; confidence=medium; verify against the primary source before reuse.
rec_paper_uio66_nh2_sonochemical_2023_uio_66_nh2_n2_25_0_375_mmol_g_nan_42,pdf_uio_66_nh2,N2,25.0,C,0.375,bar,,mmol/g,,10.1038/s41598-023-47221-6,2023.0,paper_uio66_nh2_sonochemical_2023,scientific_paper,,https://www.nature.com/articles/s41598-023-47221-6,Figure 6; series=N2-Sonochemical-25C; synthesis_method=Sonochemical,digitized_figure,medium,Parsed from source; confidence=medium; verify against the primary source before reuse.
rec_paper_uio66_nh2_sonochemical_2023_uio_66_nh2_n2_25_0_500_mmol_g_nan_43,pdf_uio_66_nh2,N2,25.0,C,0.5,bar,,mmol/g,,10.1038/s41598-023-47221-6,2023.0,paper_uio66_nh2_sonochemical_2023,scientific_paper,,https://www.nature.com/articles/s41598-023-47221-6,Figure 6; series=N2-Sonochemical-25C; synthesis_method=Sonochemical,digitized_figure,medium,Parsed from source; confidence=medium; verify against the primary source before reuse.
rec_paper_uio66_nh2_sonochemical_2023_uio_66_nh2_n2_25_0_625_0_130_mmol_g_nan_44,pdf_uio_66_nh2,N2,25.0,C,0.625,bar,0.13,mmol/g,,10.1038/s41598-023-47221-6,2023.0,paper_uio66_nh2_sonochemical_2023,scientific_paper,,https://www.nature.com/articles/s41598-023-47221-6,Figure 6; series=N2-Sonochemical-25C; synthesis_method=Sonochemical,digitized_figure,medium,Parsed from source; confidence=medium; verify against the primary source before reuse.
rec_paper_uio66_nh2_sonochemical_2023_uio_66_nh2_n2_25_0_750_0_163_mmol_g_nan_45,pdf_uio_66_nh2,N2,25.0,C,0.75,bar,0.163,mmol/g,,10.1038/s41598-023-47221-6,2023.0,paper_uio66_nh2_sonochemical_2023,scientific_paper,,https://www.nature.com/articles/s41598-023-47221-6,Figure 6; series=N2-Sonochemical-25C; synthesis_method=Sonochemical,digitized_figure,medium,Parsed from source; confidence=medium; verify against the primary source before reuse.
rec_paper_uio66_nh2_sonochemical_2023_uio_66_nh2_n2_25_0_875_0_184_mmol_g_nan_46,pdf_uio_66_nh2,N2,25.0,C,0.875,bar,0.184,mmol/g,,10.1038/s41598-023-47221-6,2023.0,paper_uio66_nh2_sonochemical_2023,scientific_paper,,https://www.nature.com/articles/s41598-023-47221-6,Figure 6; series=N2-Sonochemical-25C; synthesis_method=Sonochemical,digitized_figure,medium,Parsed from source; confidence=medium; verify against the primary source before reuse.
rec_paper_uio66_nh2_sonochemical_2023_uio_66_nh2_n2_25_1_000_0_206_mmol_g_nan_47,pdf_uio_66_nh2,N2,25.0,C,1.0,bar,0.206,mmol/g,,10.1038/s41598-023-47221-6,2023.0,paper_uio66_nh2_sonochemical_2023,scientific_paper,,https://www.nature.com/articles/s41598-023-47221-6,Figure 6; series=N2-Sonochemical-25C; synthesis_method=Sonochemical,digitized_figure,medium,Parsed from source; confidence=medium; verify against the primary source before reuse.
rec_paper_uio66_nh2_sonochemical_2023_uio_66_nh2_n2_25_0_000_0_000_mmol_g_nan_48,pdf_uio_66_nh2,N2,25.0,C,0.0,bar,0.0,mmol/g,,10.1038/s41598-023-47221-6,2023.0,paper_uio66_nh2_sonochemical_2023,scientific_paper,,https://www.nature.com/articles/s41598-023-47221-6,Figure 6; series=N2-Solvothermal-25C; synthesis_method=Solvothermal,digitized_figure,medium,Parsed from source; confidence=medium; verify against the primary source before reuse.
rec_paper_uio66_nh2_sonochemical_2023_uio_66_nh2_n2_25_0_125_0_054_mmol_g_nan_49,pdf_uio_66_nh2,N2,25.0,C,0.125,bar,0.054,mmol/g,,10.1038/s41598-023-47221-6,2023.0,paper_uio66_nh2_sonochemical_2023,scientific_paper,,https://www.nature.com/articles/s41598-023-47221-6,Figure 6; series=N2-Solvothermal-25C; synthesis_method=Solvothermal,digitized_figure,medium,Parsed from source; confidence=medium; verify against the primary source before reuse.
rec_paper_uio66_nh2_sonochemical_2023_uio_66_nh2_n2_25_0_250_0_087_mmol_g_nan_50,pdf_uio_66_nh2,N2,25.0,C,0.25,bar,0.087,mmol/g,,10.1038/s41598-023-47221-6,2023.0,paper_uio66_nh2_sonochemical_2023,scientific_paper,,https://www.nature.com/articles/s41598-023-47221-6,Figure 6; series=N2-Solvothermal-25C; synthesis_method=Solvothermal,digitized_figure,medium,Parsed from source; confidence=medium; verify against the primary source before reuse.
rec_paper_uio66_nh2_sonochemical_2023_uio_66_nh2_n2_25_0_375_0_130_mmol_g_nan_51,pdf_uio_66_nh2,N2,25.0,C,0.375,bar,0.13,mmol/g,,10.1038/s41598-023-47221-6,2023.0,paper_uio66_nh2_sonochemical_2023,scientific_paper,,https://www.nature.com/articles/s41598-023-47221-6,Figure 6; series=N2-Solvothermal-25C; synthesis_method=Solvothermal,digitized_figure,medium,Parsed from source; confidence=medium; verify against the primary source before reuse.
rec_paper_uio66_nh2_sonochemical_2023_uio_66_nh2_n2_25_0_500_0_163_mmol_g_nan_52,pdf_uio_66_nh2,N2,25.0,C,0.5,bar,0.163,mmol/g,,10.1038/s41598-023-47221-6,2023.0,paper_uio66_nh2_sonochemical_2023,scientific_paper,,https://www.nature.com/articles/s41598-023-47221-6,Figure 6; series=N2-Solvothermal-25C; synthesis_method=Solvothermal,digitized_figure,medium,Parsed from source; confidence=medium; verify against the primary source before reuse.
rec_paper_uio66_nh2_sonochemical_2023_uio_66_nh2_n2_25_0_625_0_195_mmol_g_nan_53,pdf_uio_66_nh2,N2,25.0,C,0.625,bar,0.195,mmol/g,,10.1038/s41598-023-47221-6,2023.0,paper_uio66_nh2_sonochemical_2023,scientific_paper,,https://www.nature.com/articles/s41598-023-47221-6,Figure 6; series=N2-Solvothermal-25C; synthesis_method=Solvothermal,digitized_figure,medium,Parsed from source; confidence=medium; verify against the primary source before reuse.
rec_paper_uio66_nh2_sonochemical_2023_uio_66_nh2_n2_25_0_750_0_228_mmol_g_nan_54,pdf_uio_66_nh2,N2,25.0,C,0.75,bar,0.228,mmol/g,,10.1038/s41598-023-47221-6,2023.0,paper_uio66_nh2_sonochemical_2023,scientific_paper,,https://www.nature.com/articles/s41598-023-47221-6,Figure 6; series=N2-Solvothermal-25C; synthesis_method=Solvothermal,digitized_figure,medium,Parsed from source; confidence=medium; verify against the primary source before reuse.
rec_paper_uio66_nh2_sonochemical_2023_uio_66_nh2_n2_25_0_875_0_260_mmol_g_nan_55,pdf_uio_66_nh2,N2,25.0,C,0.875,bar,0.26,mmol/g,,10.1038/s41598-023-47221-6,2023.0,paper_uio66_nh2_sonochemical_2023,scientific_paper,,https://www.nature.com/articles/s41598-023-47221-6,Figure 6; series=N2-Solvothermal-25C; synthesis_method=Solvothermal,digitized_figure,medium,Parsed from source; confidence=medium; verify against the primary source before reuse.
rec_paper_uio66_nh2_sonochemical_2023_uio_66_nh2_n2_25_1_000_0_293_mmol_g_nan_56,pdf_uio_66_nh2,N2,25.0,C,1.0,bar,0.293,mmol/g,,10.1038/s41598-023-47221-6,2023.0,paper_uio66_nh2_sonochemical_2023,scientific_paper,,https://www.nature.com/articles/s41598-023-47221-6,Figure 6; series=N2-Solvothermal-25C; synthesis_method=Solvothermal,digitized_figure,medium,Parsed from source; confidence=medium; verify against the primary source before reuse.
rec_paper_uio66_nh2_sonochemical_2023_uio_66_nh2_n2_50_0_000_0_000_mmol_g_nan_57,pdf_uio_66_nh2,N2,50.0,C,0.0,bar,0.0,mmol/g,,10.1038/s41598-023-47221-6,2023.0,paper_uio66_nh2_sonochemical_2023,scientific_paper,,https://www.nature.com/articles/s41598-023-47221-6,Figure 6; series=N2-Sonochemical-50C; synthesis_method=Sonochemical,digitized_figure,medium,Parsed from source; confidence=medium; verify against the primary source before reuse.
rec_paper_uio66_nh2_sonochemical_2023_uio_66_nh2_n2_50_0_125_mmol_g_nan_58,pdf_uio_66_nh2,N2,50.0,C,0.125,bar,,mmol/g,,10.1038/s41598-023-47221-6,2023.0,paper_uio66_nh2_sonochemical_2023,scientific_paper,,https://www.nature.com/articles/s41598-023-47221-6,Figure 6; series=N2-Sonochemical-50C; synthesis_method=Sonochemical,digitized_figure,medium,Parsed from source; confidence=medium; verify against the primary source before reuse.
rec_paper_uio66_nh2_sonochemical_2023_uio_66_nh2_n2_50_0_250_0_033_mmol_g_nan_59,pdf_uio_66_nh2,N2,50.0,C,0.25,bar,0.033,mmol/g,,10.1038/s41598-023-47221-6,2023.0,paper_uio66_nh2_sonochemical_2023,scientific_paper,,https://www.nature.com/articles/s41598-023-47221-6,Figure 6; series=N2-Sonochemical-50C; synthesis_method=Sonochemical,digitized_figure,medium,Parsed from source; confidence=medium; verify against the primary source before reuse.
rec_paper_uio66_nh2_sonochemical_2023_uio_66_nh2_n2_50_0_375_0_054_mmol_g_nan_60,pdf_uio_66_nh2,N2,50.0,C,0.375,bar,0.054,mmol/g,,10.1038/s41598-023-47221-6,2023.0,paper_uio66_nh2_sonochemical_2023,scientific_paper,,https://www.nature.com/articles/s41598-023-47221-6,Figure 6; series=N2-Sonochemical-50C; synthesis_method=Sonochemical,digitized_figure,medium,Parsed from source; confidence=medium; verify against the primary source before reuse.
rec_paper_uio66_nh2_sonochemical_2023_uio_66_nh2_n2_50_0_500_0_076_mmol_g_nan_61,pdf_uio_66_nh2,N2,50.0,C,0.5,bar,0.076,mmol/g,,10.1038/s41598-023-47221-6,2023.0,paper_uio66_nh2_sonochemical_2023,scientific_paper,,https://www.nature.com/articles/s41598-023-47221-6,Figure 6; series=N2-Sonochemical-50C; synthesis_method=Sonochemical,digitized_figure,medium,Parsed from source; confidence=medium; verify against the primary source before reuse.
rec_paper_uio66_nh2_sonochemical_2023_uio_66_nh2_n2_50_0_625_0_098_mmol_g_nan_62,pdf_uio_66_nh2,N2,50.0,C,0.625,bar,0.098,mmol/g,,10.1038/s41598-023-47221-6,2023.0,paper_uio66_nh2_sonochemical_2023,scientific_paper,,https://www.nature.com/articles/s41598-023-47221-6,Figure 6; series=N2-Sonochemical-50C; synthesis_method=Sonochemical,digitized_figure,medium,Parsed from source; confidence=medium; verify against the primary source before reuse.
rec_paper_uio66_nh2_sonochemical_2023_uio_66_nh2_n2_50_0_750_0_119_mmol_g_nan_63,pdf_uio_66_nh2,N2,50.0,C,0.75,bar,0.119,mmol/g,,10.1038/s41598-023-47221-6,2023.0,paper_uio66_nh2_sonochemical_2023,scientific_paper,,https://www.nature.com/articles/s41598-023-47221-6,Figure 6; series=N2-Sonochemical-50C; synthesis_method=Sonochemical,digitized_figure,medium,Parsed from source; confidence=medium; verify against the primary source before reuse.
rec_paper_uio66_nh2_sonochemical_2023_uio_66_nh2_n2_50_0_875_0_152_mmol_g_nan_64,pdf_uio_66_nh2,N2,50.0,C,0.875,bar,0.152,mmol/g,,10.1038/s41598-023-47221-6,2023.0,paper_uio66_nh2_sonochemical_2023,scientific_paper,,https://www.nature.com/articles/s41598-023-47221-6,Figure 6; series=N2-Sonochemical-50C; synthesis_method=Sonochemical,digitized_figure,medium,Parsed from source; confidence=medium; verify against the primary source before reuse.
rec_paper_uio66_nh2_sonochemical_2023_uio_66_nh2_n2_50_1_000_0_173_mmol_g_nan_65,pdf_uio_66_nh2,N2,50.0,C,1.0,bar,0.173,mmol/g,,10.1038/s41598-023-47221-6,2023.0,paper_uio66_nh2_sonochemical_2023,scientific_paper,,https://www.nature.com/articles/s41598-023-47221-6,Figure 6; series=N2-Sonochemical-50C; synthesis_method=Sonochemical,digitized_figure,medium,Parsed from source; confidence=medium; verify against the primary source before reuse.
rec_paper_uio66_nh2_sonochemical_2023_uio_66_nh2_n2_50_0_000_0_000_mmol_g_nan_66,pdf_uio_66_nh2,N2,50.0,C,0.0,bar,0.0,mmol/g,,10.1038/s41598-023-47221-6,2023.0,paper_uio66_nh2_sonochemical_2023,scientific_paper,,https://www.nature.com/articles/s41598-023-47221-6,Figure 6; series=N2-Solvothermal-50C; synthesis_method=Solvothermal,digitized_figure,medium,Parsed from source; confidence=medium; verify against the primary source before reuse.
rec_paper_uio66_nh2_sonochemical_2023_uio_66_nh2_n2_50_0_125_0_043_mmol_g_nan_67,pdf_uio_66_nh2,N2,50.0,C,0.125,bar,0.043,mmol/g,,10.1038/s41598-023-47221-6,2023.0,paper_uio66_nh2_sonochemical_2023,scientific_paper,,https://www.nature.com/articles/s41598-023-47221-6,Figure 6; series=N2-Solvothermal-50C; synthesis_method=Solvothermal,digitized_figure,medium,Parsed from source; confidence=medium; verify against the primary source before reuse.
rec_paper_uio66_nh2_sonochemical_2023_uio_66_nh2_n2_50_0_250_0_054_mmol_g_nan_68,pdf_uio_66_nh2,N2,50.0,C,0.25,bar,0.054,mmol/g,,10.1038/s41598-023-47221-6,2023.0,paper_uio66_nh2_sonochemical_2023,scientific_paper,,https://www.nature.com/articles/s41598-023-47221-6,Figure 6; series=N2-Solvothermal-50C; synthesis_method=Solvothermal,digitized_figure,medium,Parsed from source; confidence=medium; verify against the primary source before reuse.
rec_paper_uio66_nh2_sonochemical_2023_uio_66_nh2_n2_50_0_375_0_087_mmol_g_nan_69,pdf_uio_66_nh2,N2,50.0,C,0.375,bar,0.087,mmol/g,,10.1038/s41598-023-47221-6,2023.0,paper_uio66_nh2_sonochemical_2023,scientific_paper,,https://www.nature.com/articles/s41598-023-47221-6,Figure 6; series=N2-Solvothermal-50C; synthesis_method=Solvothermal,digitized_figure,medium,Parsed from source; confidence=medium; verify against the primary source before reuse.
rec_paper_uio66_nh2_sonochemical_2023_uio_66_nh2_n2_50_0_500_0_119_mmol_g_nan_70,pdf_uio_66_nh2,N2,50.0,C,0.5,bar,0.119,mmol/g,,10.1038/s41598-023-47221-6,2023.0,paper_uio66_nh2_sonochemical_2023,scientific_paper,,https://www.nature.com/articles/s41598-023-47221-6,Figure 6; series=N2-Solvothermal-50C; synthesis_method=Solvothermal,digitized_figure,medium,Parsed from source; confidence=medium; verify against the primary source before reuse.
rec_paper_uio66_nh2_sonochemical_2023_uio_66_nh2_n2_50_0_625_0_152_mmol_g_nan_71,pdf_uio_66_nh2,N2,50.0,C,0.625,bar,0.152,mmol/g,,10.1038/s41598-023-47221-6,2023.0,paper_uio66_nh2_sonochemical_2023,scientific_paper,,https://www.nature.com/articles/s41598-023-47221-6,Figure 6; series=N2-Solvothermal-50C; synthesis_method=Solvothermal,digitized_figure,medium,Parsed from source; confidence=medium; verify against the primary source before reuse.
rec_paper_uio66_nh2_sonochemical_2023_uio_66_nh2_n2_50_0_750_0_184_mmol_g_nan_72,pdf_uio_66_nh2,N2,50.0,C,0.75,bar,0.184,mmol/g,,10.1038/s41598-023-47221-6,2023.0,paper_uio66_nh2_sonochemical_2023,scientific_paper,,https://www.nature.com/articles/s41598-023-47221-6,Figure 6; series=N2-Solvothermal-50C; synthesis_method=Solvothermal,digitized_figure,medium,Parsed from source; confidence=medium; verify against the primary source before reuse.
rec_paper_uio66_nh2_sonochemical_2023_uio_66_nh2_n2_50_0_875_0_217_mmol_g_nan_73,pdf_uio_66_nh2,N2,50.0,C,0.875,bar,0.217,mmol/g,,10.1038/s41598-023-47221-6,2023.0,paper_uio66_nh2_sonochemical_2023,scientific_paper,,https://www.nature.com/articles/s41598-023-47221-6,Figure 6; series=N2-Solvothermal-50C; synthesis_method=Solvothermal,digitized_figure,medium,Parsed from source; confidence=medium; verify against the primary source before reuse.
rec_paper_uio66_nh2_sonochemical_2023_uio_66_nh2_n2_50_1_000_0_238_mmol_g_nan_74,pdf_uio_66_nh2,N2,50.0,C,1.0,bar,0.238,mmol/g,,10.1038/s41598-023-47221-6,2023.0,paper_uio66_nh2_sonochemical_2023,scientific_paper,,https://www.nature.com/articles/s41598-023-47221-6,Figure 6; series=N2-Solvothermal-50C; synthesis_method=Solvothermal,digitized_figure,medium,Parsed from source; confidence=medium; verify against the primary source before reuse.
rec_paper_nanosized_cu_mofs_go_gas_storage_cu_btc_h2_77_42_2_81_wt_nan_75,pdf_cu_btc,H2,77.0,K,42.0,atm,2.81,wt%,,10.1039/c3ee23421e,2013.0,paper_nanosized_cu_mofs_go_gas_storage,scientific_paper,,local PDF: Nanosized-Cu-MOFs-induced-by-graphene-oxide-and-enhanced-gas-storage-capacity.pdf,pdf=nanosized_cu_mofs_go_gas_storage; page=4; table_or_figure=Table 1,pdf_table,medium,Parsed from Table 1.
rec_paper_nanosized_cu_mofs_go_gas_storage_cu_btc_co2_273_1_6_39_mmol_g_nan_76,pdf_cu_btc,CO2,273.0,K,1.0,atm,6.39,mmol/g,,10.1039/c3ee23421e,2013.0,paper_nanosized_cu_mofs_go_gas_storage,scientific_paper,,local PDF: Nanosized-Cu-MOFs-induced-by-graphene-oxide-and-enhanced-gas-storage-capacity.pdf,pdf=nanosized_cu_mofs_go_gas_storage; page=4; table_or_figure=Table 1,pdf_table,medium,Parsed from Table 1.
rec_paper_nanosized_cu_mofs_go_gas_storage_cg_3_h2_77_42_3_05_wt_nan_77,pdf_cg_3,H2,77.0,K,42.0,atm,3.05,wt%,,10.1039/c3ee23421e,2013.0,paper_nanosized_cu_mofs_go_gas_storage,scientific_paper,,local PDF: Nanosized-Cu-MOFs-induced-by-graphene-oxide-and-enhanced-gas-storage-capacity.pdf,pdf=nanosized_cu_mofs_go_gas_storage; page=4; table_or_figure=Table 1,pdf_table,medium,Parsed from Table 1. 3 wt% GO composite
rec_paper_nanosized_cu_mofs_go_gas_storage_cg_3_co2_273_1_7_94_mmol_g_nan_78,pdf_cg_3,CO2,273.0,K,1.0,atm,7.94,mmol/g,,10.1039/c3ee23421e,2013.0,paper_nanosized_cu_mofs_go_gas_storage,scientific_paper,,local PDF: Nanosized-Cu-MOFs-induced-by-graphene-oxide-and-enhanced-gas-storage-capacity.pdf,pdf=nanosized_cu_mofs_go_gas_storage; page=4; table_or_figure=Table 1,pdf_table,medium,Parsed from Table 1. 3 wt% GO composite
rec_paper_nanosized_cu_mofs_go_gas_storage_cg_9_h2_77_42_3_58_wt_nan_79,pdf_cg_9,H2,77.0,K,42.0,atm,3.58,wt%,,10.1039/c3ee23421e,2013.0,paper_nanosized_cu_mofs_go_gas_storage,scientific_paper,,local PDF: Nanosized-Cu-MOFs-induced-by-graphene-oxide-and-enhanced-gas-storage-capacity.pdf,pdf=nanosized_cu_mofs_go_gas_storage; page=4; table_or_figure=Table 1,pdf_table,medium,Parsed from Table 1. 9 wt% GO composite
rec_paper_nanosized_cu_mofs_go_gas_storage_cg_9_co2_273_1_8_26_mmol_g_nan_80,pdf_cg_9,CO2,273.0,K,1.0,atm,8.26,mmol/g,,10.1039/c3ee23421e,2013.0,paper_nanosized_cu_mofs_go_gas_storage,scientific_paper,,local PDF: Nanosized-Cu-MOFs-induced-by-graphene-oxide-and-enhanced-gas-storage-capacity.pdf,pdf=nanosized_cu_mofs_go_gas_storage; page=4; table_or_figure=Table 1,pdf_table,medium,Parsed from Table 1. 9 wt% GO composite
rec_paper_nanosized_cu_mofs_go_gas_storage_cg_15_h2_77_42_1_42_wt_nan_81,pdf_cg_15,H2,77.0,K,42.0,atm,1.42,wt%,,10.1039/c3ee23421e,2013.0,paper_nanosized_cu_mofs_go_gas_storage,scientific_paper,,local PDF: Nanosized-Cu-MOFs-induced-by-graphene-oxide-and-enhanced-gas-storage-capacity.pdf,pdf=nanosized_cu_mofs_go_gas_storage; page=4; table_or_figure=Table 1,pdf_table,medium,Parsed from Table 1. 15 wt% GO composite
rec_paper_nanosized_cu_mofs_go_gas_storage_cg_15_co2_273_1_2_97_mmol_g_nan_82,pdf_cg_15,CO2,273.0,K,1.0,atm,2.97,mmol/g,,10.1039/c3ee23421e,2013.0,paper_nanosized_cu_mofs_go_gas_storage,scientific_paper,,local PDF: Nanosized-Cu-MOFs-induced-by-graphene-oxide-and-enhanced-gas-storage-capacity.pdf,pdf=nanosized_cu_mofs_go_gas_storage; page=4; table_or_figure=Table 1,pdf_table,medium,Parsed from Table 1. 15 wt% GO composite
rec_paper_nihms_1670563_npf_200_h2_77_100_65_7_mmol_g_nan_83,pdf_npf_200,H2,77.0,K,100.0,bar,65.7,mmol/g,,10.1002/adma.201907995,2020.0,paper_nihms_1670563,scientific_paper,,local PDF: nihms-1670563.pdf,pdf=nihms_1670563; page=6; table_or_figure=Text paragraph / Figure 3b,digitized_figure,medium,Text extraction preview; required MOF identity fields need verification before final dataset inclusion.
rec_paper_nihms_1670563_npf_200_h2_77_100_to_5_37_2_g_l_nan_84,pdf_npf_200,H2,77.0,K,100 to 5,bar,37.2,g/L,,10.1002/adma.201907995,2020.0,paper_nihms_1670563,scientific_paper,,local PDF: nihms-1670563.pdf,pdf=nihms_1670563; page=6; table_or_figure=Text paragraph / Figure 3c,digitized_figure,medium,"Working capacity over pressure swing, not a single pressure point; schema decision needed before final inclusion."
rec_paper_nihms_1670563_npf_200_h2_77_100_to_5_8_7_wt_nan_85,pdf_npf_200,H2,77.0,K,100 to 5,bar,8.7,wt%,,10.1002/adma.201907995,2020.0,paper_nihms_1670563,scientific_paper,,local PDF: nihms-1670563.pdf,pdf=nihms_1670563; page=6; table_or_figure=Text paragraph,pdf_preview,medium,"Working capacity over pressure swing, not a single pressure point; schema decision needed before final inclusion."
rec_paper_nanosized_cu_mofs_go_gas_storage_cu_btc_co2_273_0_0_mmol_g_nan_86,pdf_cu_btc,CO2,273.0,K,0.0,atm,0.0,mmol/g,,10.1039/c3ee23421e,2013.0,paper_nanosized_cu_mofs_go_gas_storage,scientific_paper,,local PDF: Nanosized-Cu-MOFs-induced-by-graphene-oxide-and-enhanced-gas-storage-capacity.pdf,pdf=nanosized_cu_mofs_go_gas_storage; figure=Cu-MOF_GO_Fig6_CO2_273K,digitized_figure,medium,Approximate visual digitization; 1 atm values anchored to Table 1.
rec_paper_nanosized_cu_mofs_go_gas_storage_cu_btc_co2_273_0_1_1_4_mmol_g_nan_87,pdf_cu_btc,CO2,273.0,K,0.1,atm,1.4,mmol/g,,10.1039/c3ee23421e,2013.0,paper_nanosized_cu_mofs_go_gas_storage,scientific_paper,,local PDF: Nanosized-Cu-MOFs-induced-by-graphene-oxide-and-enhanced-gas-storage-capacity.pdf,pdf=nanosized_cu_mofs_go_gas_storage; figure=Cu-MOF_GO_Fig6_CO2_273K,digitized_figure,medium,Approximate visual digitization; 1 atm values anchored to Table 1.
rec_paper_nanosized_cu_mofs_go_gas_storage_cu_btc_co2_273_0_2_2_5_mmol_g_nan_88,pdf_cu_btc,CO2,273.0,K,0.2,atm,2.5,mmol/g,,10.1039/c3ee23421e,2013.0,paper_nanosized_cu_mofs_go_gas_storage,scientific_paper,,local PDF: Nanosized-Cu-MOFs-induced-by-graphene-oxide-and-enhanced-gas-storage-capacity.pdf,pdf=nanosized_cu_mofs_go_gas_storage; figure=Cu-MOF_GO_Fig6_CO2_273K,digitized_figure,medium,Approximate visual digitization; 1 atm values anchored to Table 1.
rec_paper_nanosized_cu_mofs_go_gas_storage_cu_btc_co2_273_0_3_3_4_mmol_g_nan_89,pdf_cu_btc,CO2,273.0,K,0.3,atm,3.4,mmol/g,,10.1039/c3ee23421e,2013.0,paper_nanosized_cu_mofs_go_gas_storage,scientific_paper,,local PDF: Nanosized-Cu-MOFs-induced-by-graphene-oxide-and-enhanced-gas-storage-capacity.pdf,pdf=nanosized_cu_mofs_go_gas_storage; figure=Cu-MOF_GO_Fig6_CO2_273K,digitized_figure,medium,Approximate visual digitization; 1 atm values anchored to Table 1.
