Repository: chem-data-extraction/MOF_dataset

# Processed data

This folder contains the final publication tables generated by the local pipeline.

## Files

- `adsorption_measurements.csv`: normalized measurement table
- `mof_materials.csv`: normalized MOF material table
- `dataset.csv`: flat compatibility export aligned with `specs/dataset_schema.json`

The normalized tables are the main publication format. `dataset.csv` is retained so automated validators and quick preview tools can read one flat file.

## Regeneration

Run:

```bash
py -3 scripts/build_dataset.py
py -3 scripts/clean_dataset.py
py -3 scripts/validate_project.py
```

The processed files should be regenerated from scripts after parser or schema changes.

File: data/processed/adsorption_measurements.csv (part 3 of 6)
record_id,mof_id,gas_type,temperature,temperature_unit,pressure,pressure_unit,capacity_value,capacity_unit,isotherm_id,DOI,publication_year,source_id,source_type,source_database,source_url,source_location,extraction_method,extraction_confidence,notes
rec_paper_nanosized_cu_mofs_go_gas_storage_cg_9_ch4_273_0_4_0_62_mmol_g_nan_177,pdf_cg_9,CH4,273.0,K,0.4,atm,0.62,mmol/g,,10.1039/c3ee23421e,2013.0,paper_nanosized_cu_mofs_go_gas_storage,scientific_paper,,local PDF: Nanosized-Cu-MOFs-induced-by-graphene-oxide-and-enhanced-gas-storage-capacity.pdf,pdf=nanosized_cu_mofs_go_gas_storage; figure=Cu-MOF_GO_Fig8_CG9_273K,digitized_figure,medium,Approximate visual digitization from Fig. 8; CO2 endpoint consistent with Table 1.
rec_paper_nanosized_cu_mofs_go_gas_storage_cg_9_ch4_273_0_5_0_75_mmol_g_nan_178,pdf_cg_9,CH4,273.0,K,0.5,atm,0.75,mmol/g,,10.1039/c3ee23421e,2013.0,paper_nanosized_cu_mofs_go_gas_storage,scientific_paper,,local PDF: Nanosized-Cu-MOFs-induced-by-graphene-oxide-and-enhanced-gas-storage-capacity.pdf,pdf=nanosized_cu_mofs_go_gas_storage; figure=Cu-MOF_GO_Fig8_CG9_273K,digitized_figure,medium,Approximate visual digitization from Fig. 8; CO2 endpoint consistent with Table 1.
rec_paper_nanosized_cu_mofs_go_gas_storage_cg_9_ch4_273_0_6_0_88_mmol_g_nan_179,pdf_cg_9,CH4,273.0,K,0.6,atm,0.88,mmol/g,,10.1039/c3ee23421e,2013.0,paper_nanosized_cu_mofs_go_gas_storage,scientific_paper,,local PDF: Nanosized-Cu-MOFs-induced-by-graphene-oxide-and-enhanced-gas-storage-capacity.pdf,pdf=nanosized_cu_mofs_go_gas_storage; figure=Cu-MOF_GO_Fig8_CG9_273K,digitized_figure,medium,Approximate visual digitization from Fig. 8; CO2 endpoint consistent with Table 1.
rec_paper_nanosized_cu_mofs_go_gas_storage_cg_9_ch4_273_0_7_1_0_mmol_g_nan_180,pdf_cg_9,CH4,273.0,K,0.7,atm,1.0,mmol/g,,10.1039/c3ee23421e,2013.0,paper_nanosized_cu_mofs_go_gas_storage,scientific_paper,,local PDF: Nanosized-Cu-MOFs-induced-by-graphene-oxide-and-enhanced-gas-storage-capacity.pdf,pdf=nanosized_cu_mofs_go_gas_storage; figure=Cu-MOF_GO_Fig8_CG9_273K,digitized_figure,medium,Approximate visual digitization from Fig. 8; CO2 endpoint consistent with Table 1.
rec_paper_nanosized_cu_mofs_go_gas_storage_cg_9_ch4_273_0_8_1_1_mmol_g_nan_181,pdf_cg_9,CH4,273.0,K,0.8,atm,1.1,mmol/g,,10.1039/c3ee23421e,2013.0,paper_nanosized_cu_mofs_go_gas_storage,scientific_paper,,local PDF: Nanosized-Cu-MOFs-induced-by-graphene-oxide-and-enhanced-gas-storage-capacity.pdf,pdf=nanosized_cu_mofs_go_gas_storage; figure=Cu-MOF_GO_Fig8_CG9_273K,digitized_figure,medium,Approximate visual digitization from Fig. 8; CO2 endpoint consistent with Table 1.
rec_paper_nanosized_cu_mofs_go_gas_storage_cg_9_ch4_273_0_9_1_2_mmol_g_nan_182,pdf_cg_9,CH4,273.0,K,0.9,atm,1.2,mmol/g,,10.1039/c3ee23421e,2013.0,paper_nanosized_cu_mofs_go_gas_storage,scientific_paper,,local PDF: Nanosized-Cu-MOFs-induced-by-graphene-oxide-and-enhanced-gas-storage-capacity.pdf,pdf=nanosized_cu_mofs_go_gas_storage; figure=Cu-MOF_GO_Fig8_CG9_273K,digitized_figure,medium,Approximate visual digitization from Fig. 8; CO2 endpoint consistent with Table 1.
rec_paper_nanosized_cu_mofs_go_gas_storage_cg_9_ch4_273_1_0_1_3_mmol_g_nan_183,pdf_cg_9,CH4,273.0,K,1.0,atm,1.3,mmol/g,,10.1039/c3ee23421e,2013.0,paper_nanosized_cu_mofs_go_gas_storage,scientific_paper,,local PDF: Nanosized-Cu-MOFs-induced-by-graphene-oxide-and-enhanced-gas-storage-capacity.pdf,pdf=nanosized_cu_mofs_go_gas_storage; figure=Cu-MOF_GO_Fig8_CG9_273K,digitized_figure,medium,Approximate visual digitization from Fig. 8; CO2 endpoint consistent with Table 1.
rec_paper_nanosized_cu_mofs_go_gas_storage_cg_9_n2_273_0_0_mmol_g_nan_184,pdf_cg_9,N2,273.0,K,0.0,atm,0.0,mmol/g,,10.1039/c3ee23421e,2013.0,paper_nanosized_cu_mofs_go_gas_storage,scientific_paper,,local PDF: Nanosized-Cu-MOFs-induced-by-graphene-oxide-and-enhanced-gas-storage-capacity.pdf,pdf=nanosized_cu_mofs_go_gas_storage; figure=Cu-MOF_GO_Fig8_CG9_273K,digitized_figure,medium,Approximate visual digitization from Fig. 8; CO2 endpoint consistent with Table 1.
rec_paper_nanosized_cu_mofs_go_gas_storage_cg_9_n2_273_0_1_0_05_mmol_g_nan_185,pdf_cg_9,N2,273.0,K,0.1,atm,0.05,mmol/g,,10.1039/c3ee23421e,2013.0,paper_nanosized_cu_mofs_go_gas_storage,scientific_paper,,local PDF: Nanosized-Cu-MOFs-induced-by-graphene-oxide-and-enhanced-gas-storage-capacity.pdf,pdf=nanosized_cu_mofs_go_gas_storage; figure=Cu-MOF_GO_Fig8_CG9_273K,digitized_figure,medium,Approximate visual digitization from Fig. 8; CO2 endpoint consistent with Table 1.
rec_paper_nanosized_cu_mofs_go_gas_storage_cg_9_n2_273_0_2_0_09_mmol_g_nan_186,pdf_cg_9,N2,273.0,K,0.2,atm,0.09,mmol/g,,10.1039/c3ee23421e,2013.0,paper_nanosized_cu_mofs_go_gas_storage,scientific_paper,,local PDF: Nanosized-Cu-MOFs-induced-by-graphene-oxide-and-enhanced-gas-storage-capacity.pdf,pdf=nanosized_cu_mofs_go_gas_storage; figure=Cu-MOF_GO_Fig8_CG9_273K,digitized_figure,medium,Approximate visual digitization from Fig. 8; CO2 endpoint consistent with Table 1.
rec_paper_nanosized_cu_mofs_go_gas_storage_cg_9_n2_273_0_3_0_12_mmol_g_nan_187,pdf_cg_9,N2,273.0,K,0.3,atm,0.12,mmol/g,,10.1039/c3ee23421e,2013.0,paper_nanosized_cu_mofs_go_gas_storage,scientific_paper,,local PDF: Nanosized-Cu-MOFs-induced-by-graphene-oxide-and-enhanced-gas-storage-capacity.pdf,pdf=nanosized_cu_mofs_go_gas_storage; figure=Cu-MOF_GO_Fig8_CG9_273K,digitized_figure,medium,Approximate visual digitization from Fig. 8; CO2 endpoint consistent with Table 1.
rec_paper_nanosized_cu_mofs_go_gas_storage_cg_9_n2_273_0_4_0_16_mmol_g_nan_188,pdf_cg_9,N2,273.0,K,0.4,atm,0.16,mmol/g,,10.1039/c3ee23421e,2013.0,paper_nanosized_cu_mofs_go_gas_storage,scientific_paper,,local PDF: Nanosized-Cu-MOFs-induced-by-graphene-oxide-and-enhanced-gas-storage-capacity.pdf,pdf=nanosized_cu_mofs_go_gas_storage; figure=Cu-MOF_GO_Fig8_CG9_273K,digitized_figure,medium,Approximate visual digitization from Fig. 8; CO2 endpoint consistent with Table 1.
rec_paper_nanosized_cu_mofs_go_gas_storage_cg_9_n2_273_0_5_0_2_mmol_g_nan_189,pdf_cg_9,N2,273.0,K,0.5,atm,0.2,mmol/g,,10.1039/c3ee23421e,2013.0,paper_nanosized_cu_mofs_go_gas_storage,scientific_paper,,local PDF: Nanosized-Cu-MOFs-induced-by-graphene-oxide-and-enhanced-gas-storage-capacity.pdf,pdf=nanosized_cu_mofs_go_gas_storage; figure=Cu-MOF_GO_Fig8_CG9_273K,digitized_figure,medium,Approximate visual digitization from Fig. 8; CO2 endpoint consistent with Table 1.
rec_paper_nanosized_cu_mofs_go_gas_storage_cg_9_n2_273_0_6_0_24_mmol_g_nan_190,pdf_cg_9,N2,273.0,K,0.6,atm,0.24,mmol/g,,10.1039/c3ee23421e,2013.0,paper_nanosized_cu_mofs_go_gas_storage,scientific_paper,,local PDF: Nanosized-Cu-MOFs-induced-by-graphene-oxide-and-enhanced-gas-storage-capacity.pdf,pdf=nanosized_cu_mofs_go_gas_storage; figure=Cu-MOF_GO_Fig8_CG9_273K,digitized_figure,medium,Approximate visual digitization from Fig. 8; CO2 endpoint consistent with Table 1.
rec_paper_nanosized_cu_mofs_go_gas_storage_cg_9_n2_273_0_7_0_28_mmol_g_nan_191,pdf_cg_9,N2,273.0,K,0.7,atm,0.28,mmol/g,,10.1039/c3ee23421e,2013.0,paper_nanosized_cu_mofs_go_gas_storage,scientific_paper,,local PDF: Nanosized-Cu-MOFs-induced-by-graphene-oxide-and-enhanced-gas-storage-capacity.pdf,pdf=nanosized_cu_mofs_go_gas_storage; figure=Cu-MOF_GO_Fig8_CG9_273K,digitized_figure,medium,Approximate visual digitization from Fig. 8; CO2 endpoint consistent with Table 1.
rec_paper_nanosized_cu_mofs_go_gas_storage_cg_9_n2_273_0_8_0_32_mmol_g_nan_192,pdf_cg_9,N2,273.0,K,0.8,atm,0.32,mmol/g,,10.1039/c3ee23421e,2013.0,paper_nanosized_cu_mofs_go_gas_storage,scientific_paper,,local PDF: Nanosized-Cu-MOFs-induced-by-graphene-oxide-and-enhanced-gas-storage-capacity.pdf,pdf=nanosized_cu_mofs_go_gas_storage; figure=Cu-MOF_GO_Fig8_CG9_273K,digitized_figure,medium,Approximate visual digitization from Fig. 8; CO2 endpoint consistent with Table 1.
rec_paper_nanosized_cu_mofs_go_gas_storage_cg_9_n2_273_0_9_0_36_mmol_g_nan_193,pdf_cg_9,N2,273.0,K,0.9,atm,0.36,mmol/g,,10.1039/c3ee23421e,2013.0,paper_nanosized_cu_mofs_go_gas_storage,scientific_paper,,local PDF: Nanosized-Cu-MOFs-induced-by-graphene-oxide-and-enhanced-gas-storage-capacity.pdf,pdf=nanosized_cu_mofs_go_gas_storage; figure=Cu-MOF_GO_Fig8_CG9_273K,digitized_figure,medium,Approximate visual digitization from Fig. 8; CO2 endpoint consistent with Table 1.
rec_paper_nanosized_cu_mofs_go_gas_storage_cg_9_n2_273_1_0_0_4_mmol_g_nan_194,pdf_cg_9,N2,273.0,K,1.0,atm,0.4,mmol/g,,10.1039/c3ee23421e,2013.0,paper_nanosized_cu_mofs_go_gas_storage,scientific_paper,,local PDF: Nanosized-Cu-MOFs-induced-by-graphene-oxide-and-enhanced-gas-storage-capacity.pdf,pdf=nanosized_cu_mofs_go_gas_storage; figure=Cu-MOF_GO_Fig8_CG9_273K,digitized_figure,medium,Approximate visual digitization from Fig. 8; CO2 endpoint consistent with Table 1.
rec_paper_nihms_1670563_npf_200_h2_77_0_0_mmol_g_nan_195,pdf_npf_200,H2,77.0,K,0.0,bar,0.0,mmol/g,,10.1002/adma.201907995,2020.0,paper_nihms_1670563,scientific_paper,,local PDF: nihms-1670563.pdf,pdf=nihms_1670563; figure=NPF-200_Fig3b_H2_77K,digitized_figure,medium,Approximate visual digitization from small Fig. 3b; total 100 bar value anchored to text.
rec_paper_nihms_1670563_npf_200_h2_77_5_20_mmol_g_nan_196,pdf_npf_200,H2,77.0,K,5.0,bar,20.0,mmol/g,,10.1002/adma.201907995,2020.0,paper_nihms_1670563,scientific_paper,,local PDF: nihms-1670563.pdf,pdf=nihms_1670563; figure=NPF-200_Fig3b_H2_77K,digitized_figure,medium,Approximate visual digitization from small Fig. 3b; total 100 bar value anchored to text.
rec_paper_nihms_1670563_npf_200_h2_77_10_30_mmol_g_nan_197,pdf_npf_200,H2,77.0,K,10.0,bar,30.0,mmol/g,,10.1002/adma.201907995,2020.0,paper_nihms_1670563,scientific_paper,,local PDF: nihms-1670563.pdf,pdf=nihms_1670563; figure=NPF-200_Fig3b_H2_77K,digitized_figure,medium,Approximate visual digitization from small Fig. 3b; total 100 bar value anchored to text.
rec_paper_nihms_1670563_npf_200_h2_77_20_42_mmol_g_nan_198,pdf_npf_200,H2,77.0,K,20.0,bar,42.0,mmol/g,,10.1002/adma.201907995,2020.0,paper_nihms_1670563,scientific_paper,,local PDF: nihms-1670563.pdf,pdf=nihms_1670563; figure=NPF-200_Fig3b_H2_77K,digitized_figure,medium,Approximate visual digitization from small Fig. 3b; total 100 bar value anchored to text.
rec_paper_nihms_1670563_npf_200_h2_77_30_50_mmol_g_nan_199,pdf_npf_200,H2,77.0,K,30.0,bar,50.0,mmol/g,,10.1002/adma.201907995,2020.0,paper_nihms_1670563,scientific_paper,,local PDF: nihms-1670563.pdf,pdf=nihms_1670563; figure=NPF-200_Fig3b_H2_77K,digitized_figure,medium,Approximate visual digitization from small Fig. 3b; total 100 bar value anchored to text.
rec_paper_nihms_1670563_npf_200_h2_77_40_54_mmol_g_nan_200,pdf_npf_200,H2,77.0,K,40.0,bar,54.0,mmol/g,,10.1002/adma.201907995,2020.0,paper_nihms_1670563,scientific_paper,,local PDF: nihms-1670563.pdf,pdf=nihms_1670563; figure=NPF-200_Fig3b_H2_77K,digitized_figure,medium,Approximate visual digitization from small Fig. 3b; total 100 bar value anchored to text.
rec_paper_nihms_1670563_npf_200_h2_77_60_60_mmol_g_nan_201,pdf_npf_200,H2,77.0,K,60.0,bar,60.0,mmol/g,,10.1002/adma.201907995,2020.0,paper_nihms_1670563,scientific_paper,,local PDF: nihms-1670563.pdf,pdf=nihms_1670563; figure=NPF-200_Fig3b_H2_77K,digitized_figure,medium,Approximate visual digitization from small Fig. 3b; total 100 bar value anchored to text.
rec_paper_nihms_1670563_npf_200_h2_77_80_62_mmol_g_nan_202,pdf_npf_200,H2,77.0,K,80.0,bar,62.0,mmol/g,,10.1002/adma.201907995,2020.0,paper_nihms_1670563,scientific_paper,,local PDF: nihms-1670563.pdf,pdf=nihms_1670563; figure=NPF-200_Fig3b_H2_77K,digitized_figure,medium,Approximate visual digitization from small Fig. 3b; total 100 bar value anchored to text.
rec_paper_nihms_1670563_npf_200_h2_77_100_65_7_mmol_g_nan_203,pdf_npf_200,H2,77.0,K,100.0,bar,65.7,mmol/g,,10.1002/adma.201907995,2020.0,paper_nihms_1670563,scientific_paper,,local PDF: nihms-1670563.pdf,pdf=nihms_1670563; figure=NPF-200_Fig3b_H2_77K,digitized_figure,medium,Approximate visual digitization from small Fig. 3b; total 100 bar value anchored to text.
rec_paper_nihms_1670563_npf_200_h2_77_0_0_mmol_g_nan_204,pdf_npf_200,H2,77.0,K,0.0,bar,0.0,mmol/g,,10.1002/adma.201907995,2020.0,paper_nihms_1670563,scientific_paper,,local PDF: nihms-1670563.pdf,pdf=nihms_1670563; figure=NPF-200_Fig3b_H2_77K,digitized_figure,medium,Approximate visual digitization from small Fig. 3b; total 100 bar value anchored to text.
rec_paper_nihms_1670563_npf_200_h2_77_5_18_mmol_g_nan_205,pdf_npf_200,H2,77.0,K,5.0,bar,18.0,mmol/g,,10.1002/adma.201907995,2020.0,paper_nihms_1670563,scientific_paper,,local PDF: nihms-1670563.pdf,pdf=nihms_1670563; figure=NPF-200_Fig3b_H2_77K,digitized_figure,medium,Approximate visual digitization from small Fig. 3b; total 100 bar value anchored to text.
rec_paper_nihms_1670563_npf_200_h2_77_10_25_mmol_g_nan_206,pdf_npf_200,H2,77.0,K,10.0,bar,25.0,mmol/g,,10.1002/adma.201907995,2020.0,paper_nihms_1670563,scientific_paper,,local PDF: nihms-1670563.pdf,pdf=nihms_1670563; figure=NPF-200_Fig3b_H2_77K,digitized_figure,medium,Approximate visual digitization from small Fig. 3b; total 100 bar value anchored to text.
rec_paper_nihms_1670563_npf_200_h2_77_20_32_mmol_g_nan_207,pdf_npf_200,H2,77.0,K,20.0,bar,32.0,mmol/g,,10.1002/adma.201907995,2020.0,paper_nihms_1670563,scientific_paper,,local PDF: nihms-1670563.pdf,pdf=nihms_1670563; figure=NPF-200_Fig3b_H2_77K,digitized_figure,medium,Approximate visual digitization from small Fig. 3b; total 100 bar value anchored to text.
rec_paper_nihms_1670563_npf_200_h2_77_30_35_mmol_g_nan_208,pdf_npf_200,H2,77.0,K,30.0,bar,35.0,mmol/g,,10.1002/adma.201907995,2020.0,paper_nihms_1670563,scientific_paper,,local PDF: nihms-1670563.pdf,pdf=nihms_1670563; figure=NPF-200_Fig3b_H2_77K,digitized_figure,medium,Approximate visual digitization from small Fig. 3b; total 100 bar value anchored to text.
rec_paper_nihms_1670563_npf_200_h2_77_40_36_mmol_g_nan_209,pdf_npf_200,H2,77.0,K,40.0,bar,36.0,mmol/g,,10.1002/adma.201907995,2020.0,paper_nihms_1670563,scientific_paper,,local PDF: nihms-1670563.pdf,pdf=nihms_1670563; figure=NPF-200_Fig3b_H2_77K,digitized_figure,medium,Approximate visual digitization from small Fig. 3b; total 100 bar value anchored to text.
rec_paper_nihms_1670563_npf_200_h2_77_60_36_mmol_g_nan_210,pdf_npf_200,H2,77.0,K,60.0,bar,36.0,mmol/g,,10.1002/adma.201907995,2020.0,paper_nihms_1670563,scientific_paper,,local PDF: nihms-1670563.pdf,pdf=nihms_1670563; figure=NPF-200_Fig3b_H2_77K,digitized_figure,medium,Approximate visual digitization from small Fig. 3b; total 100 bar value anchored to text.
rec_paper_nihms_1670563_npf_200_h2_77_80_34_mmol_g_nan_211,pdf_npf_200,H2,77.0,K,80.0,bar,34.0,mmol/g,,10.1002/adma.201907995,2020.0,paper_nihms_1670563,scientific_paper,,local PDF: nihms-1670563.pdf,pdf=nihms_1670563; figure=NPF-200_Fig3b_H2_77K,digitized_figure,medium,Approximate visual digitization from small Fig. 3b; total 100 bar value anchored to text.
rec_paper_nihms_1670563_npf_200_h2_77_100_32_mmol_g_nan_212,pdf_npf_200,H2,77.0,K,100.0,bar,32.0,mmol/g,,10.1002/adma.201907995,2020.0,paper_nihms_1670563,scientific_paper,,local PDF: nihms-1670563.pdf,pdf=nihms_1670563; figure=NPF-200_Fig3b_H2_77K,digitized_figure,medium,Approximate visual digitization from small Fig. 3b; total 100 bar value anchored to text.
rec_db_mofxdb_hmof_6_co2_298_0_0_01_0_107653_mol_kg_5105127_213,mofxdb_hMOF-6,CO2,298.0,K,0.01,bar,0.107653,mol/kg,5105127,10.1039/C2EE23201D,,db_mofxdb,database_api,MOFX-DB,https://mof.tech.northwestern.edu/isotherms/5105127.json,,web_api_json,medium,MOFX-DB category=exp; composition=1.0; source category and units retained as reported.
rec_db_mofxdb_hmof_6_co2_298_0_0_1_1_19017_mol_kg_5105127_214,mofxdb_hMOF-6,CO2,298.0,K,0.1,bar,1.19017,mol/kg,5105127,10.1039/C2EE23201D,,db_mofxdb,database_api,MOFX-DB,https://mof.tech.northwestern.edu/isotherms/5105127.json,,web_api_json,medium,MOFX-DB category=exp; composition=1.0; source category and units retained as reported.
rec_db_mofxdb_hmof_6_co2_298_0_2_5_8_49693_mol_kg_5105127_215,mofxdb_hMOF-6,CO2,298.0,K,2.5,bar,8.49693,mol/kg,5105127,10.1039/C2EE23201D,,db_mofxdb,database_api,MOFX-DB,https://mof.tech.northwestern.edu/isotherms/5105127.json,,web_api_json,medium,MOFX-DB category=exp; composition=1.0; source category and units retained as reported.
rec_db_mofxdb_hmof_6_co2_298_0_0_05_0_702453_mol_kg_5105127_216,mofxdb_hMOF-6,CO2,298.0,K,0.05,bar,0.702453,mol/kg,5105127,10.1039/C2EE23201D,,db_mofxdb,database_api,MOFX-DB,https://mof.tech.northwestern.edu/isotherms/5105127.json,,web_api_json,medium,MOFX-DB category=exp; composition=1.0; source category and units retained as reported.
rec_db_mofxdb_hmof_6_co2_298_0_0_5_2_80141_mol_kg_5105127_217,mofxdb_hMOF-6,CO2,298.0,K,0.5,bar,2.80141,mol/kg,5105127,10.1039/C2EE23201D,,db_mofxdb,database_api,MOFX-DB,https://mof.tech.northwestern.edu/isotherms/5105127.json,,web_api_json,medium,MOFX-DB category=exp; composition=1.0; source category and units retained as reported.
rec_db_mofxdb_hmof_6_n2_298_0_0_09_0_0185118_mol_kg_5380732_218,mofxdb_hMOF-6,N2,298.0,K,0.09,bar,0.0185118,mol/kg,5380732,10.1039/C2EE23201D,,db_mofxdb,database_api,MOFX-DB,https://mof.tech.northwestern.edu/isotherms/5380732.json,,web_api_json,medium,MOFX-DB category=exp; composition=1.0; source category and units retained as reported.
rec_db_mofxdb_hmof_6_n2_298_0_0_9_0_161765_mol_kg_5380732_219,mofxdb_hMOF-6,N2,298.0,K,0.9,bar,0.161765,mol/kg,5380732,10.1039/C2EE23201D,,db_mofxdb,database_api,MOFX-DB,https://mof.tech.northwestern.edu/isotherms/5380732.json,,web_api_json,medium,MOFX-DB category=exp; composition=1.0; source category and units retained as reported.
rec_db_mofxdb_hmof_6_ch4_298_0_2_5_0_765963_mol_kg_5518384_220,mofxdb_hMOF-6,CH4,298.0,K,2.5,bar,0.765963,mol/kg,5518384,10.1039/C2EE23201D,,db_mofxdb,database_api,MOFX-DB,https://mof.tech.northwestern.edu/isotherms/5518384.json,,web_api_json,medium,MOFX-DB category=exp; composition=1.0; source category and units retained as reported.
rec_db_mofxdb_hmof_6_ch4_298_0_4_5_1_38056_mol_kg_5518384_221,mofxdb_hMOF-6,CH4,298.0,K,4.5,bar,1.38056,mol/kg,5518384,10.1039/C2EE23201D,,db_mofxdb,database_api,MOFX-DB,https://mof.tech.northwestern.edu/isotherms/5518384.json,,web_api_json,medium,MOFX-DB category=exp; composition=1.0; source category and units retained as reported.
rec_db_mofxdb_hmof_6_ch4_298_0_0_05_0_0145247_mol_kg_5518384_222,mofxdb_hMOF-6,CH4,298.0,K,0.05,bar,0.0145247,mol/kg,5518384,10.1039/C2EE23201D,,db_mofxdb,database_api,MOFX-DB,https://mof.tech.northwestern.edu/isotherms/5518384.json,,web_api_json,medium,MOFX-DB category=exp; composition=1.0; source category and units retained as reported.
rec_db_mofxdb_hmof_6_ch4_298_0_0_5_0_159771_mol_kg_5518384_223,mofxdb_hMOF-6,CH4,298.0,K,0.5,bar,0.159771,mol/kg,5518384,10.1039/C2EE23201D,,db_mofxdb,database_api,MOFX-DB,https://mof.tech.northwestern.edu/isotherms/5518384.json,,web_api_json,medium,MOFX-DB category=exp; composition=1.0; source category and units retained as reported.
rec_db_mofxdb_hmof_6_ch4_298_0_0_9_0_28195_mol_kg_5518384_224,mofxdb_hMOF-6,CH4,298.0,K,0.9,bar,0.28195,mol/kg,5518384,10.1039/C2EE23201D,,db_mofxdb,database_api,MOFX-DB,https://mof.tech.northwestern.edu/isotherms/5518384.json,,web_api_json,medium,MOFX-DB category=exp; composition=1.0; source category and units retained as reported.
rec_db_mofxdb_hmof_6_ch4_298_0_35_0_128_267_cm3_stp_cm3_5737345_225,mofxdb_hMOF-6,CH4,298.0,K,35.0,bar,128.267,cm3(STP)/cm3,5737345,10.1038/nchem.1192,,db_mofxdb,database_api,MOFX-DB,https://mof.tech.northwestern.edu/isotherms/5737345.json,,web_api_json,medium,MOFX-DB category=exp; composition=1.0; source category and units retained as reported.
rec_db_mofxdb_hmof_6_xe_273_0_1_0_0_289497_mol_kg_6012950_226,mofxdb_hMOF-6,Xe,273.0,K,1.0,bar,0.289497,mol/kg,6012950,10.1039/C2SC01097F,,db_mofxdb,database_api,MOFX-DB,https://mof.tech.northwestern.edu/isotherms/6012950.json,,web_api_json,medium,MOFX-DB category=exp; composition=0.2; source category and units retained as reported.
rec_db_mofxdb_hmof_6_kr_273_0_1_0_0_356424_mol_kg_6012950_227,mofxdb_hMOF-6,Kr,273.0,K,1.0,bar,0.356424,mol/kg,6012950,10.1039/C2SC01097F,,db_mofxdb,database_api,MOFX-DB,https://mof.tech.northwestern.edu/isotherms/6012950.json,,web_api_json,medium,MOFX-DB category=exp; composition=0.8; source category and units retained as reported.
rec_db_mofxdb_hmof_6_xe_273_0_5_0_1_44663_mol_kg_6012950_228,mofxdb_hMOF-6,Xe,273.0,K,5.0,bar,1.44663,mol/kg,6012950,10.1039/C2SC01097F,,db_mofxdb,database_api,MOFX-DB,https://mof.tech.northwestern.edu/isotherms/6012950.json,,web_api_json,medium,MOFX-DB category=exp; composition=0.2; source category and units retained as reported.
rec_db_mofxdb_hmof_6_kr_273_0_5_0_1_72388_mol_kg_6012950_229,mofxdb_hMOF-6,Kr,273.0,K,5.0,bar,1.72388,mol/kg,6012950,10.1039/C2SC01097F,,db_mofxdb,database_api,MOFX-DB,https://mof.tech.northwestern.edu/isotherms/6012950.json,,web_api_json,medium,MOFX-DB category=exp; composition=0.8; source category and units retained as reported.
rec_db_mofxdb_hmof_6_xe_273_0_10_0_3_00034_mol_kg_6012950_230,mofxdb_hMOF-6,Xe,273.0,K,10.0,bar,3.00034,mol/kg,6012950,10.1039/C2SC01097F,,db_mofxdb,database_api,MOFX-DB,https://mof.tech.northwestern.edu/isotherms/6012950.json,,web_api_json,medium,MOFX-DB category=exp; composition=0.2; source category and units retained as reported.
rec_db_mofxdb_hmof_6_kr_273_0_10_0_3_61963_mol_kg_6012950_231,mofxdb_hMOF-6,Kr,273.0,K,10.0,bar,3.61963,mol/kg,6012950,10.1039/C2SC01097F,,db_mofxdb,database_api,MOFX-DB,https://mof.tech.northwestern.edu/isotherms/6012950.json,,web_api_json,medium,MOFX-DB category=exp; composition=0.8; source category and units retained as reported.
rec_db_mofxdb_hmof_6_h2_77_0_2_0_9_62817_g_l_6150836_232,mofxdb_hMOF-6,H2,77.0,K,2.0,bar,9.62817,g/l,6150836,10.1021/acs.jpcc.6b08729,,db_mofxdb,database_api,MOFX-DB,https://mof.tech.northwestern.edu/isotherms/6150836.json,,web_api_json,medium,MOFX-DB category=exp; composition=1.0; source category and units retained as reported.
rec_db_mofxdb_hmof_6_h2_77_0_100_0_50_4343_g_l_6150836_233,mofxdb_hMOF-6,H2,77.0,K,100.0,bar,50.4343,g/l,6150836,10.1021/acs.jpcc.6b08729,,db_mofxdb,database_api,MOFX-DB,https://mof.tech.northwestern.edu/isotherms/6150836.json,,web_api_json,medium,MOFX-DB category=exp; composition=1.0; source category and units retained as reported.
rec_db_mofxdb_hmof_0_co2_298_0_0_01_0_0224065_mol_kg_5105121_234,mofxdb_hMOF-0,CO2,298.0,K,0.01,bar,0.0224065,mol/kg,5105121,10.1039/C2EE23201D,,db_mofxdb,database_api,MOFX-DB,https://mof.tech.northwestern.edu/isotherms/5105121.json,,web_api_json,medium,MOFX-DB category=exp; composition=1.0; source category and units retained as reported.
rec_db_mofxdb_hmof_0_co2_298_0_0_1_0_225851_mol_kg_5105121_235,mofxdb_hMOF-0,CO2,298.0,K,0.1,bar,0.225851,mol/kg,5105121,10.1039/C2EE23201D,,db_mofxdb,database_api,MOFX-DB,https://mof.tech.northwestern.edu/isotherms/5105121.json,,web_api_json,medium,MOFX-DB category=exp; composition=1.0; source category and units retained as reported.
rec_db_mofxdb_hmof_0_co2_298_0_2_5_4_33307_mol_kg_5105121_236,mofxdb_hMOF-0,CO2,298.0,K,2.5,bar,4.33307,mol/kg,5105121,10.1039/C2EE23201D,,db_mofxdb,database_api,MOFX-DB,https://mof.tech.northwestern.edu/isotherms/5105121.json,,web_api_json,medium,MOFX-DB category=exp; composition=1.0; source category and units retained as reported.
rec_db_mofxdb_hmof_0_co2_298_0_0_05_0_0735519_mol_kg_5105121_237,mofxdb_hMOF-0,CO2,298.0,K,0.05,bar,0.0735519,mol/kg,5105121,10.1039/C2EE23201D,,db_mofxdb,database_api,MOFX-DB,https://mof.tech.northwestern.edu/isotherms/5105121.json,,web_api_json,medium,MOFX-DB category=exp; composition=1.0; source category and units retained as reported.
rec_db_mofxdb_hmof_0_co2_298_0_0_5_0_885221_mol_kg_5105121_238,mofxdb_hMOF-0,CO2,298.0,K,0.5,bar,0.885221,mol/kg,5105121,10.1039/C2EE23201D,,db_mofxdb,database_api,MOFX-DB,https://mof.tech.northwestern.edu/isotherms/5105121.json,,web_api_json,medium,MOFX-DB category=exp; composition=1.0; source category and units retained as reported.
rec_db_mofxdb_hmof_0_n2_298_0_0_09_0_0178603_mol_kg_5380726_239,mofxdb_hMOF-0,N2,298.0,K,0.09,bar,0.0178603,mol/kg,5380726,10.1039/C2EE23201D,,db_mofxdb,database_api,MOFX-DB,https://mof.tech.northwestern.edu/isotherms/5380726.json,,web_api_json,medium,MOFX-DB category=exp; composition=1.0; source category and units retained as reported.
rec_db_mofxdb_hmof_0_n2_298_0_0_9_0_168861_mol_kg_5380726_240,mofxdb_hMOF-0,N2,298.0,K,0.9,bar,0.168861,mol/kg,5380726,10.1039/C2EE23201D,,db_mofxdb,database_api,MOFX-DB,https://mof.tech.northwestern.edu/isotherms/5380726.json,,web_api_json,medium,MOFX-DB category=exp; composition=1.0; source category and units retained as reported.
rec_db_mofxdb_hmof_0_ch4_298_0_2_5_0_925975_mol_kg_5518378_241,mofxdb_hMOF-0,CH4,298.0,K,2.5,bar,0.925975,mol/kg,5518378,10.1039/C2EE23201D,,db_mofxdb,database_api,MOFX-DB,https://mof.tech.northwestern.edu/isotherms/5518378.json,,web_api_json,medium,MOFX-DB category=exp; composition=1.0; source category and units retained as reported.
rec_db_mofxdb_hmof_0_ch4_298_0_4_5_1_7128_mol_kg_5518378_242,mofxdb_hMOF-0,CH4,298.0,K,4.5,bar,1.7128,mol/kg,5518378,10.1039/C2EE23201D,,db_mofxdb,database_api,MOFX-DB,https://mof.tech.northwestern.edu/isotherms/5518378.json,,web_api_json,medium,MOFX-DB category=exp; composition=1.0; source category and units retained as reported.
rec_db_mofxdb_hmof_0_ch4_298_0_0_05_0_0186721_mol_kg_5518378_243,mofxdb_hMOF-0,CH4,298.0,K,0.05,bar,0.0186721,mol/kg,5518378,10.1039/C2EE23201D,,db_mofxdb,database_api,MOFX-DB,https://mof.tech.northwestern.edu/isotherms/5518378.json,,web_api_json,medium,MOFX-DB category=exp; composition=1.0; source category and units retained as reported.
rec_db_mofxdb_hmof_0_ch4_298_0_0_5_0_176655_mol_kg_5518378_244,mofxdb_hMOF-0,CH4,298.0,K,0.5,bar,0.176655,mol/kg,5518378,10.1039/C2EE23201D,,db_mofxdb,database_api,MOFX-DB,https://mof.tech.northwestern.edu/isotherms/5518378.json,,web_api_json,medium,MOFX-DB category=exp; composition=1.0; source category and units retained as reported.
rec_db_mofxdb_hmof_0_ch4_298_0_0_9_0_332851_mol_kg_5518378_245,mofxdb_hMOF-0,CH4,298.0,K,0.9,bar,0.332851,mol/kg,5518378,10.1039/C2EE23201D,,db_mofxdb,database_api,MOFX-DB,https://mof.tech.northwestern.edu/isotherms/5518378.json,,web_api_json,medium,MOFX-DB category=exp; composition=1.0; source category and units retained as reported.
rec_db_mofxdb_hmof_0_ch4_298_0_35_0_146_915_cm3_stp_cm3_5737339_246,mofxdb_hMOF-0,CH4,298.0,K,35.0,bar,146.915,cm3(STP)/cm3,5737339,10.1038/nchem.1192,,db_mofxdb,database_api,MOFX-DB,https://mof.tech.northwestern.edu/isotherms/5737339.json,,web_api_json,medium,MOFX-DB category=exp; composition=1.0; source category and units retained as reported.
rec_db_mofxdb_hmof_0_xe_273_0_1_0_0_33967_mol_kg_6012944_247,mofxdb_hMOF-0,Xe,273.0,K,1.0,bar,0.33967,mol/kg,6012944,10.1039/C2SC01097F,,db_mofxdb,database_api,MOFX-DB,https://mof.tech.northwestern.edu/isotherms/6012944.json,,web_api_json,medium,MOFX-DB category=exp; composition=0.2; source category and units retained as reported.
rec_db_mofxdb_hmof_0_kr_273_0_1_0_0_416632_mol_kg_6012944_248,mofxdb_hMOF-0,Kr,273.0,K,1.0,bar,0.416632,mol/kg,6012944,10.1039/C2SC01097F,,db_mofxdb,database_api,MOFX-DB,https://mof.tech.northwestern.edu/isotherms/6012944.json,,web_api_json,medium,MOFX-DB category=exp; composition=0.8; source category and units retained as reported.
rec_db_mofxdb_hmof_0_xe_273_0_5_0_1_81249_mol_kg_6012944_249,mofxdb_hMOF-0,Xe,273.0,K,5.0,bar,1.81249,mol/kg,6012944,10.1039/C2SC01097F,,db_mofxdb,database_api,MOFX-DB,https://mof.tech.northwestern.edu/isotherms/6012944.json,,web_api_json,medium,MOFX-DB category=exp; composition=0.2; source category and units retained as reported.
rec_db_mofxdb_hmof_0_kr_273_0_5_0_2_18902_mol_kg_6012944_250,mofxdb_hMOF-0,Kr,273.0,K,5.0,bar,2.18902,mol/kg,6012944,10.1039/C2SC01097F,,db_mofxdb,database_api,MOFX-DB,https://mof.tech.northwestern.edu/isotherms/6012944.json,,web_api_json,medium,MOFX-DB category=exp; composition=0.8; source category and units retained as reported.
rec_db_mofxdb_hmof_0_xe_273_0_10_0_4_19895_mol_kg_6012944_251,mofxdb_hMOF-0,Xe,273.0,K,10.0,bar,4.19895,mol/kg,6012944,10.1039/C2SC01097F,,db_mofxdb,database_api,MOFX-DB,https://mof.tech.northwestern.edu/isotherms/6012944.json,,web_api_json,medium,MOFX-DB category=exp; composition=0.2; source category and units retained as reported.
rec_db_mofxdb_hmof_0_kr_273_0_10_0_4_62955_mol_kg_6012944_252,mofxdb_hMOF-0,Kr,273.0,K,10.0,bar,4.62955,mol/kg,6012944,10.1039/C2SC01097F,,db_mofxdb,database_api,MOFX-DB,https://mof.tech.northwestern.edu/isotherms/6012944.json,,web_api_json,medium,MOFX-DB category=exp; composition=0.8; source category and units retained as reported.
rec_db_mofxdb_hmof_0_h2_77_0_2_0_10_4232_g_l_6150830_253,mofxdb_hMOF-0,H2,77.0,K,2.0,bar,10.4232,g/l,6150830,10.1021/acs.jpcc.6b08729,,db_mofxdb,database_api,MOFX-DB,https://mof.tech.northwestern.edu/isotherms/6150830.json,,web_api_json,medium,MOFX-DB category=exp; composition=1.0; source category and units retained as reported.
rec_db_mofxdb_hmof_0_h2_77_0_100_0_54_1326_g_l_6150830_254,mofxdb_hMOF-0,H2,77.0,K,100.0,bar,54.1326,g/l,6150830,10.1021/acs.jpcc.6b08729,,db_mofxdb,database_api,MOFX-DB,https://mof.tech.northwestern.edu/isotherms/6150830.json,,web_api_json,medium,MOFX-DB category=exp; composition=1.0; source category and units retained as reported.
rec_db_mofxdb_hmof_7_co2_298_0_0_01_1_20398_mol_kg_5105128_255,mofxdb_hMOF-7,CO2,298.0,K,0.01,bar,1.20398,mol/kg,5105128,10.1039/C2EE23201D,,db_mofxdb,database_api,MOFX-DB,https://mof.tech.northwestern.edu/isotherms/5105128.json,,web_api_json,medium,MOFX-DB category=exp; composition=1.0; source category and units retained as reported.
rec_db_mofxdb_hmof_7_co2_298_0_0_1_3_16225_mol_kg_5105128_256,mofxdb_hMOF-7,CO2,298.0,K,0.1,bar,3.16225,mol/kg,5105128,10.1039/C2EE23201D,,db_mofxdb,database_api,MOFX-DB,https://mof.tech.northwestern.edu/isotherms/5105128.json,,web_api_json,medium,MOFX-DB category=exp; composition=1.0; source category and units retained as reported.
rec_db_mofxdb_hmof_7_co2_298_0_2_5_5_46213_mol_kg_5105128_257,mofxdb_hMOF-7,CO2,298.0,K,2.5,bar,5.46213,mol/kg,5105128,10.1039/C2EE23201D,,db_mofxdb,database_api,MOFX-DB,https://mof.tech.northwestern.edu/isotherms/5105128.json,,web_api_json,medium,MOFX-DB category=exp; composition=1.0; source category and units retained as reported.
rec_db_mofxdb_hmof_7_co2_298_0_0_05_2_48016_mol_kg_5105128_258,mofxdb_hMOF-7,CO2,298.0,K,0.05,bar,2.48016,mol/kg,5105128,10.1039/C2EE23201D,,db_mofxdb,database_api,MOFX-DB,https://mof.tech.northwestern.edu/isotherms/5105128.json,,web_api_json,medium,MOFX-DB category=exp; composition=1.0; source category and units retained as reported.
rec_db_mofxdb_hmof_7_co2_298_0_0_5_4_51262_mol_kg_5105128_259,mofxdb_hMOF-7,CO2,298.0,K,0.5,bar,4.51262,mol/kg,5105128,10.1039/C2EE23201D,,db_mofxdb,database_api,MOFX-DB,https://mof.tech.northwestern.edu/isotherms/5105128.json,,web_api_json,medium,MOFX-DB category=exp; composition=1.0; source category and units retained as reported.
rec_db_mofxdb_hmof_7_n2_298_0_0_09_0_0134567_mol_kg_5380733_260,mofxdb_hMOF-7,N2,298.0,K,0.09,bar,0.0134567,mol/kg,5380733,10.1039/C2EE23201D,,db_mofxdb,database_api,MOFX-DB,https://mof.tech.northwestern.edu/isotherms/5380733.json,,web_api_json,medium,MOFX-DB category=exp; composition=1.0; source category and units retained as reported.
rec_db_mofxdb_hmof_7_n2_298_0_0_9_0_172658_mol_kg_5380733_261,mofxdb_hMOF-7,N2,298.0,K,0.9,bar,0.172658,mol/kg,5380733,10.1039/C2EE23201D,,db_mofxdb,database_api,MOFX-DB,https://mof.tech.northwestern.edu/isotherms/5380733.json,,web_api_json,medium,MOFX-DB category=exp; composition=1.0; source category and units retained as reported.
rec_db_mofxdb_hmof_7_ch4_298_0_2_5_0_714699_mol_kg_5518385_262,mofxdb_hMOF-7,CH4,298.0,K,2.5,bar,0.714699,mol/kg,5518385,10.1039/C2EE23201D,,db_mofxdb,database_api,MOFX-DB,https://mof.tech.northwestern.edu/isotherms/5518385.json,,web_api_json,medium,MOFX-DB category=exp; composition=1.0; source category and units retained as reported.
rec_db_mofxdb_hmof_7_ch4_298_0_4_5_0_927942_mol_kg_5518385_263,mofxdb_hMOF-7,CH4,298.0,K,4.5,bar,0.927942,mol/kg,5518385,10.1039/C2EE23201D,,db_mofxdb,database_api,MOFX-DB,https://mof.tech.northwestern.edu/isotherms/5518385.json,,web_api_json,medium,MOFX-DB category=exp; composition=1.0; source category and units retained as reported.
rec_db_mofxdb_hmof_7_ch4_298_0_0_05_0_0270558_mol_kg_5518385_264,mofxdb_hMOF-7,CH4,298.0,K,0.05,bar,0.0270558,mol/kg,5518385,10.1039/C2EE23201D,,db_mofxdb,database_api,MOFX-DB,https://mof.tech.northwestern.edu/isotherms/5518385.json,,web_api_json,medium,MOFX-DB category=exp; composition=1.0; source category and units retained as reported.
rec_db_mofxdb_hmof_7_ch4_298_0_0_5_0_237094_mol_kg_5518385_265,mofxdb_hMOF-7,CH4,298.0,K,0.5,bar,0.237094,mol/kg,5518385,10.1039/C2EE23201D,,db_mofxdb,database_api,MOFX-DB,https://mof.tech.northwestern.edu/isotherms/5518385.json,,web_api_json,medium,MOFX-DB category=exp; composition=1.0; source category and units retained as reported.
rec_db_mofxdb_hmof_7_ch4_298_0_0_9_0_391739_mol_kg_5518385_266,mofxdb_hMOF-7,CH4,298.0,K,0.9,bar,0.391739,mol/kg,5518385,10.1039/C2EE23201D,,db_mofxdb,database_api,MOFX-DB,https://mof.tech.northwestern.edu/isotherms/5518385.json,,web_api_json,medium,MOFX-DB category=exp; composition=1.0; source category and units retained as reported.
rec_db_mofxdb_hmof_7_ch4_298_0_35_0_66_3291_cm3_stp_cm3_5737346_267,mofxdb_hMOF-7,CH4,298.0,K,35.0,bar,66.3291,cm3(STP)/cm3,5737346,10.1038/nchem.1192,,db_mofxdb,database_api,MOFX-DB,https://mof.tech.northwestern.edu/isotherms/5737346.json,,web_api_json,medium,MOFX-DB category=exp; composition=1.0; source category and units retained as reported.
rec_db_mofxdb_hmof_7_xe_273_0_1_0_0_582411_mol_kg_6012951_268,mofxdb_hMOF-7,Xe,273.0,K,1.0,bar,0.582411,mol/kg,6012951,10.1039/C2SC01097F,,db_mofxdb,database_api,MOFX-DB,https://mof.tech.northwestern.edu/isotherms/6012951.json,,web_api_json,medium,MOFX-DB category=exp; composition=0.2; source category and units retained as reported.
rec_db_mofxdb_hmof_7_kr_273_0_1_0_0_354715_mol_kg_6012951_269,mofxdb_hMOF-7,Kr,273.0,K,1.0,bar,0.354715,mol/kg,6012951,10.1039/C2SC01097F,,db_mofxdb,database_api,MOFX-DB,https://mof.tech.northwestern.edu/isotherms/6012951.json,,web_api_json,medium,MOFX-DB category=exp; composition=0.8; source category and units retained as reported.
rec_db_mofxdb_hmof_7_xe_273_0_5_0_0_581272_mol_kg_6012951_270,mofxdb_hMOF-7,Xe,273.0,K,5.0,bar,0.581272,mol/kg,6012951,10.1039/C2SC01097F,,db_mofxdb,database_api,MOFX-DB,https://mof.tech.northwestern.edu/isotherms/6012951.json,,web_api_json,medium,MOFX-DB category=exp; composition=0.2; source category and units retained as reported.
rec_db_mofxdb_hmof_7_kr_273_0_5_0_0_977496_mol_kg_6012951_271,mofxdb_hMOF-7,Kr,273.0,K,5.0,bar,0.977496,mol/kg,6012951,10.1039/C2SC01097F,,db_mofxdb,database_api,MOFX-DB,https://mof.tech.northwestern.edu/isotherms/6012951.json,,web_api_json,medium,MOFX-DB category=exp; composition=0.8; source category and units retained as reported.
rec_db_mofxdb_hmof_7_xe_273_0_10_0_0_584903_mol_kg_6012951_272,mofxdb_hMOF-7,Xe,273.0,K,10.0,bar,0.584903,mol/kg,6012951,10.1039/C2SC01097F,,db_mofxdb,database_api,MOFX-DB,https://mof.tech.northwestern.edu/isotherms/6012951.json,,web_api_json,medium,MOFX-DB category=exp; composition=0.2; source category and units retained as reported.
rec_db_mofxdb_hmof_7_kr_273_0_10_0_1_16959_mol_kg_6012951_273,mofxdb_hMOF-7,Kr,273.0,K,10.0,bar,1.16959,mol/kg,6012951,10.1039/C2SC01097F,,db_mofxdb,database_api,MOFX-DB,https://mof.tech.northwestern.edu/isotherms/6012951.json,,web_api_json,medium,MOFX-DB category=exp; composition=0.8; source category and units retained as reported.
rec_db_mofxdb_hmof_7_h2_77_0_2_0_24_6018_g_l_6150837_274,mofxdb_hMOF-7,H2,77.0,K,2.0,bar,24.6018,g/l,6150837,10.1021/acs.jpcc.6b08729,,db_mofxdb,database_api,MOFX-DB,https://mof.tech.northwestern.edu/isotherms/6150837.json,,web_api_json,medium,MOFX-DB category=exp; composition=1.0; source category and units retained as reported.
rec_db_mofxdb_hmof_7_h2_77_0_100_0_31_2826_g_l_6150837_275,mofxdb_hMOF-7,H2,77.0,K,100.0,bar,31.2826,g/l,6150837,10.1021/acs.jpcc.6b08729,,db_mofxdb,database_api,MOFX-DB,https://mof.tech.northwestern.edu/isotherms/6150837.json,,web_api_json,medium,MOFX-DB category=exp; composition=1.0; source category and units retained as reported.
rec_db_mofxdb_hmof_5_co2_298_0_0_01_0_300224_mol_kg_5105126_276,mofxdb_hMOF-5,CO2,298.0,K,0.01,bar,0.300224,mol/kg,5105126,10.1039/C2EE23201D,,db_mofxdb,database_api,MOFX-DB,https://mof.tech.northwestern.edu/isotherms/5105126.json,,web_api_json,medium,MOFX-DB category=exp; composition=1.0; source category and units retained as reported.
rec_db_mofxdb_hmof_5_co2_298_0_0_1_1_59719_mol_kg_5105126_277,mofxdb_hMOF-5,CO2,298.0,K,0.1,bar,1.59719,mol/kg,5105126,10.1039/C2EE23201D,,db_mofxdb,database_api,MOFX-DB,https://mof.tech.northwestern.edu/isotherms/5105126.json,,web_api_json,medium,MOFX-DB category=exp; composition=1.0; source category and units retained as reported.
rec_db_mofxdb_hmof_5_co2_298_0_2_5_2_23941_mol_kg_5105126_278,mofxdb_hMOF-5,CO2,298.0,K,2.5,bar,2.23941,mol/kg,5105126,10.1039/C2EE23201D,,db_mofxdb,database_api,MOFX-DB,https://mof.tech.northwestern.edu/isotherms/5105126.json,,web_api_json,medium,MOFX-DB category=exp; composition=1.0; source category and units retained as reported.
rec_db_mofxdb_hmof_5_co2_298_0_0_05_1_13122_mol_kg_5105126_279,mofxdb_hMOF-5,CO2,298.0,K,0.05,bar,1.13122,mol/kg,5105126,10.1039/C2EE23201D,,db_mofxdb,database_api,MOFX-DB,https://mof.tech.northwestern.edu/isotherms/5105126.json,,web_api_json,medium,MOFX-DB category=exp; composition=1.0; source category and units retained as reported.
rec_db_mofxdb_hmof_5_co2_298_0_0_5_2_01518_mol_kg_5105126_280,mofxdb_hMOF-5,CO2,298.0,K,0.5,bar,2.01518,mol/kg,5105126,10.1039/C2EE23201D,,db_mofxdb,database_api,MOFX-DB,https://mof.tech.northwestern.edu/isotherms/5105126.json,,web_api_json,medium,MOFX-DB category=exp; composition=1.0; source category and units retained as reported.
rec_db_mofxdb_hmof_5_n2_298_0_0_09_0_00650288_mol_kg_5380731_281,mofxdb_hMOF-5,N2,298.0,K,0.09,bar,0.00650288,mol/kg,5380731,10.1039/C2EE23201D,,db_mofxdb,database_api,MOFX-DB,https://mof.tech.northwestern.edu/isotherms/5380731.json,,web_api_json,medium,MOFX-DB category=exp; composition=1.0; source category and units retained as reported.
rec_db_mofxdb_hmof_5_n2_298_0_0_9_0_0636997_mol_kg_5380731_282,mofxdb_hMOF-5,N2,298.0,K,0.9,bar,0.0636997,mol/kg,5380731,10.1039/C2EE23201D,,db_mofxdb,database_api,MOFX-DB,https://mof.tech.northwestern.edu/isotherms/5380731.json,,web_api_json,medium,MOFX-DB category=exp; composition=1.0; source category and units retained as reported.
rec_db_mofxdb_hmof_5_ch4_298_0_2_5_0_239088_mol_kg_5518383_283,mofxdb_hMOF-5,CH4,298.0,K,2.5,bar,0.239088,mol/kg,5518383,10.1039/C2EE23201D,,db_mofxdb,database_api,MOFX-DB,https://mof.tech.northwestern.edu/isotherms/5518383.json,,web_api_json,medium,MOFX-DB category=exp; composition=1.0; source category and units retained as reported.
rec_db_mofxdb_hmof_5_ch4_298_0_4_5_0_279719_mol_kg_5518383_284,mofxdb_hMOF-5,CH4,298.0,K,4.5,bar,0.279719,mol/kg,5518383,10.1039/C2EE23201D,,db_mofxdb,database_api,MOFX-DB,https://mof.tech.northwestern.edu/isotherms/5518383.json,,web_api_json,medium,MOFX-DB category=exp; composition=1.0; source category and units retained as reported.
rec_db_mofxdb_hmof_5_ch4_298_0_0_05_0_00602821_mol_kg_5518383_285,mofxdb_hMOF-5,CH4,298.0,K,0.05,bar,0.00602821,mol/kg,5518383,10.1039/C2EE23201D,,db_mofxdb,database_api,MOFX-DB,https://mof.tech.northwestern.edu/isotherms/5518383.json,,web_api_json,medium,MOFX-DB category=exp; composition=1.0; source category and units retained as reported.
rec_db_mofxdb_hmof_5_ch4_298_0_0_5_0_0452828_mol_kg_5518383_286,mofxdb_hMOF-5,CH4,298.0,K,0.5,bar,0.0452828,mol/kg,5518383,10.1039/C2EE23201D,,db_mofxdb,database_api,MOFX-DB,https://mof.tech.northwestern.edu/isotherms/5518383.json,,web_api_json,medium,MOFX-DB category=exp; composition=1.0; source category and units retained as reported.
