Repository: chem-data-extraction/MOF_dataset

# Processed data

This folder contains the final publication tables generated by the local pipeline.

## Files

- `adsorption_measurements.csv`: normalized measurement table
- `mof_materials.csv`: normalized MOF material table
- `dataset.csv`: flat compatibility export aligned with `specs/dataset_schema.json`

The normalized tables are the main publication format. `dataset.csv` is retained so automated validators and quick preview tools can read one flat file.

## Regeneration

Run:

```bash
py -3 scripts/build_dataset.py
py -3 scripts/clean_dataset.py
py -3 scripts/validate_project.py
```

The processed files should be regenerated from scripts after parser or schema changes.

File: data/processed/adsorption_measurements.csv (part 5 of 6)
record_id,mof_id,gas_type,temperature,temperature_unit,pressure,pressure_unit,capacity_value,capacity_unit,isotherm_id,DOI,publication_year,source_id,source_type,source_database,source_url,source_location,extraction_method,extraction_confidence,notes
rec_db_mofxdb_hmof_9_co2_298_0_0_05_0_994454_mol_kg_5105130_405,mofxdb_hMOF-9,CO2,298.0,K,0.05,bar,0.994454,mol/kg,5105130,10.1039/C2EE23201D,,db_mofxdb,database_api,MOFX-DB,https://mof.tech.northwestern.edu/isotherms/5105130.json,,web_api_json,medium,MOFX-DB category=exp; composition=1.0; source category and units retained as reported.
rec_db_mofxdb_hmof_9_co2_298_0_0_5_3_78142_mol_kg_5105130_406,mofxdb_hMOF-9,CO2,298.0,K,0.5,bar,3.78142,mol/kg,5105130,10.1039/C2EE23201D,,db_mofxdb,database_api,MOFX-DB,https://mof.tech.northwestern.edu/isotherms/5105130.json,,web_api_json,medium,MOFX-DB category=exp; composition=1.0; source category and units retained as reported.
rec_db_mofxdb_hmof_9_n2_298_0_0_09_0_0142199_mol_kg_5380735_407,mofxdb_hMOF-9,N2,298.0,K,0.09,bar,0.0142199,mol/kg,5380735,10.1039/C2EE23201D,,db_mofxdb,database_api,MOFX-DB,https://mof.tech.northwestern.edu/isotherms/5380735.json,,web_api_json,medium,MOFX-DB category=exp; composition=1.0; source category and units retained as reported.
rec_db_mofxdb_hmof_9_n2_298_0_0_9_0_140723_mol_kg_5380735_408,mofxdb_hMOF-9,N2,298.0,K,0.9,bar,0.140723,mol/kg,5380735,10.1039/C2EE23201D,,db_mofxdb,database_api,MOFX-DB,https://mof.tech.northwestern.edu/isotherms/5380735.json,,web_api_json,medium,MOFX-DB category=exp; composition=1.0; source category and units retained as reported.
rec_db_mofxdb_hmof_9_ch4_298_0_2_5_0_674506_mol_kg_5518387_409,mofxdb_hMOF-9,CH4,298.0,K,2.5,bar,0.674506,mol/kg,5518387,10.1039/C2EE23201D,,db_mofxdb,database_api,MOFX-DB,https://mof.tech.northwestern.edu/isotherms/5518387.json,,web_api_json,medium,MOFX-DB category=exp; composition=1.0; source category and units retained as reported.
rec_db_mofxdb_hmof_9_ch4_298_0_4_5_1_20359_mol_kg_5518387_410,mofxdb_hMOF-9,CH4,298.0,K,4.5,bar,1.20359,mol/kg,5518387,10.1039/C2EE23201D,,db_mofxdb,database_api,MOFX-DB,https://mof.tech.northwestern.edu/isotherms/5518387.json,,web_api_json,medium,MOFX-DB category=exp; composition=1.0; source category and units retained as reported.
rec_db_mofxdb_hmof_9_ch4_298_0_0_05_0_0118052_mol_kg_5518387_411,mofxdb_hMOF-9,CH4,298.0,K,0.05,bar,0.0118052,mol/kg,5518387,10.1039/C2EE23201D,,db_mofxdb,database_api,MOFX-DB,https://mof.tech.northwestern.edu/isotherms/5518387.json,,web_api_json,medium,MOFX-DB category=exp; composition=1.0; source category and units retained as reported.
rec_db_mofxdb_hmof_9_ch4_298_0_0_5_0_14126_mol_kg_5518387_412,mofxdb_hMOF-9,CH4,298.0,K,0.5,bar,0.14126,mol/kg,5518387,10.1039/C2EE23201D,,db_mofxdb,database_api,MOFX-DB,https://mof.tech.northwestern.edu/isotherms/5518387.json,,web_api_json,medium,MOFX-DB category=exp; composition=1.0; source category and units retained as reported.
rec_db_mofxdb_hmof_9_ch4_298_0_0_9_0_237177_mol_kg_5518387_413,mofxdb_hMOF-9,CH4,298.0,K,0.9,bar,0.237177,mol/kg,5518387,10.1039/C2EE23201D,,db_mofxdb,database_api,MOFX-DB,https://mof.tech.northwestern.edu/isotherms/5518387.json,,web_api_json,medium,MOFX-DB category=exp; composition=1.0; source category and units retained as reported.
rec_db_mofxdb_hmof_9_ch4_298_0_35_0_123_417_cm3_stp_cm3_5737348_414,mofxdb_hMOF-9,CH4,298.0,K,35.0,bar,123.417,cm3(STP)/cm3,5737348,10.1038/nchem.1192,,db_mofxdb,database_api,MOFX-DB,https://mof.tech.northwestern.edu/isotherms/5737348.json,,web_api_json,medium,MOFX-DB category=exp; composition=1.0; source category and units retained as reported.
rec_db_mofxdb_hmof_9_xe_273_0_1_0_0_248848_mol_kg_6012953_415,mofxdb_hMOF-9,Xe,273.0,K,1.0,bar,0.248848,mol/kg,6012953,10.1039/C2SC01097F,,db_mofxdb,database_api,MOFX-DB,https://mof.tech.northwestern.edu/isotherms/6012953.json,,web_api_json,medium,MOFX-DB category=exp; composition=0.2; source category and units retained as reported.
rec_db_mofxdb_hmof_9_kr_273_0_1_0_0_303447_mol_kg_6012953_416,mofxdb_hMOF-9,Kr,273.0,K,1.0,bar,0.303447,mol/kg,6012953,10.1039/C2SC01097F,,db_mofxdb,database_api,MOFX-DB,https://mof.tech.northwestern.edu/isotherms/6012953.json,,web_api_json,medium,MOFX-DB category=exp; composition=0.8; source category and units retained as reported.
rec_db_mofxdb_hmof_9_xe_273_0_5_0_1_27282_mol_kg_6012953_417,mofxdb_hMOF-9,Xe,273.0,K,5.0,bar,1.27282,mol/kg,6012953,10.1039/C2SC01097F,,db_mofxdb,database_api,MOFX-DB,https://mof.tech.northwestern.edu/isotherms/6012953.json,,web_api_json,medium,MOFX-DB category=exp; composition=0.2; source category and units retained as reported.
rec_db_mofxdb_hmof_9_kr_273_0_5_0_1_55896_mol_kg_6012953_418,mofxdb_hMOF-9,Kr,273.0,K,5.0,bar,1.55896,mol/kg,6012953,10.1039/C2SC01097F,,db_mofxdb,database_api,MOFX-DB,https://mof.tech.northwestern.edu/isotherms/6012953.json,,web_api_json,medium,MOFX-DB category=exp; composition=0.8; source category and units retained as reported.
rec_db_mofxdb_hmof_9_xe_273_0_10_0_2_57729_mol_kg_6012953_419,mofxdb_hMOF-9,Xe,273.0,K,10.0,bar,2.57729,mol/kg,6012953,10.1039/C2SC01097F,,db_mofxdb,database_api,MOFX-DB,https://mof.tech.northwestern.edu/isotherms/6012953.json,,web_api_json,medium,MOFX-DB category=exp; composition=0.2; source category and units retained as reported.
rec_db_mofxdb_hmof_9_kr_273_0_10_0_3_18298_mol_kg_6012953_420,mofxdb_hMOF-9,Kr,273.0,K,10.0,bar,3.18298,mol/kg,6012953,10.1039/C2SC01097F,,db_mofxdb,database_api,MOFX-DB,https://mof.tech.northwestern.edu/isotherms/6012953.json,,web_api_json,medium,MOFX-DB category=exp; composition=0.8; source category and units retained as reported.
rec_db_mofxdb_hmof_9_h2_77_0_2_0_8_82938_g_l_6150839_421,mofxdb_hMOF-9,H2,77.0,K,2.0,bar,8.82938,g/l,6150839,10.1021/acs.jpcc.6b08729,,db_mofxdb,database_api,MOFX-DB,https://mof.tech.northwestern.edu/isotherms/6150839.json,,web_api_json,medium,MOFX-DB category=exp; composition=1.0; source category and units retained as reported.
rec_db_mofxdb_hmof_9_h2_77_0_100_0_48_7601_g_l_6150839_422,mofxdb_hMOF-9,H2,77.0,K,100.0,bar,48.7601,g/l,6150839,10.1021/acs.jpcc.6b08729,,db_mofxdb,database_api,MOFX-DB,https://mof.tech.northwestern.edu/isotherms/6150839.json,,web_api_json,medium,MOFX-DB category=exp; composition=1.0; source category and units retained as reported.
rec_db_nist_isodb_zr_fum_mof_393_k_h2_77_0_101_724_cm3_stp_g_10_1016j_ijhydene_2015_06_109_isotherm1_423,NIST-MATDB-646305b7be8c332d8656167133c58d58,H2,77.0,K,0.0,bar,101.724,cm3(STP)/g,10.1016j.ijhydene.2015.06.109.Isotherm1,10.1016/j.ijhydene.2015.06.109,2015.0,db_nist_isodb,github_api_mirror,NIST ISODB,https://raw.githubusercontent.com/NIST-ISODB/isodb-library/master/Library/10.1016j.ijhydene.2015.06.109/10.1016j.ijhydene.2015.06.109.Isotherm1.json,Figure 2a,github_mirror_json,medium,NIST category=exp; articleSource=Figure 2a; digitizer=David A. Anderegg.
rec_db_nist_isodb_zr_fum_mof_393_k_h2_77_0_002793_124_138_cm3_stp_g_10_1016j_ijhydene_2015_06_109_isotherm1_424,NIST-MATDB-646305b7be8c332d8656167133c58d58,H2,77.0,K,0.002793,bar,124.138,cm3(STP)/g,10.1016j.ijhydene.2015.06.109.Isotherm1,10.1016/j.ijhydene.2015.06.109,2015.0,db_nist_isodb,github_api_mirror,NIST ISODB,https://raw.githubusercontent.com/NIST-ISODB/isodb-library/master/Library/10.1016j.ijhydene.2015.06.109/10.1016j.ijhydene.2015.06.109.Isotherm1.json,Figure 2a,github_mirror_json,medium,NIST category=exp; articleSource=Figure 2a; digitizer=David A. Anderegg.
rec_db_nist_isodb_zr_fum_mof_393_k_h2_77_0_03352_143_103_cm3_stp_g_10_1016j_ijhydene_2015_06_109_isotherm1_425,NIST-MATDB-646305b7be8c332d8656167133c58d58,H2,77.0,K,0.03352,bar,143.103,cm3(STP)/g,10.1016j.ijhydene.2015.06.109.Isotherm1,10.1016/j.ijhydene.2015.06.109,2015.0,db_nist_isodb,github_api_mirror,NIST ISODB,https://raw.githubusercontent.com/NIST-ISODB/isodb-library/master/Library/10.1016j.ijhydene.2015.06.109/10.1016j.ijhydene.2015.06.109.Isotherm1.json,Figure 2a,github_mirror_json,medium,NIST category=exp; articleSource=Figure 2a; digitizer=David A. Anderegg.
rec_db_nist_isodb_zr_fum_mof_393_k_h2_77_0_067039_146_552_cm3_stp_g_10_1016j_ijhydene_2015_06_109_isotherm1_426,NIST-MATDB-646305b7be8c332d8656167133c58d58,H2,77.0,K,0.067039,bar,146.552,cm3(STP)/g,10.1016j.ijhydene.2015.06.109.Isotherm1,10.1016/j.ijhydene.2015.06.109,2015.0,db_nist_isodb,github_api_mirror,NIST ISODB,https://raw.githubusercontent.com/NIST-ISODB/isodb-library/master/Library/10.1016j.ijhydene.2015.06.109/10.1016j.ijhydene.2015.06.109.Isotherm1.json,Figure 2a,github_mirror_json,medium,NIST category=exp; articleSource=Figure 2a; digitizer=David A. Anderegg.
rec_db_nist_isodb_zr_fum_mof_393_k_h2_77_0_139665_153_448_cm3_stp_g_10_1016j_ijhydene_2015_06_109_isotherm1_427,NIST-MATDB-646305b7be8c332d8656167133c58d58,H2,77.0,K,0.139665,bar,153.448,cm3(STP)/g,10.1016j.ijhydene.2015.06.109.Isotherm1,10.1016/j.ijhydene.2015.06.109,2015.0,db_nist_isodb,github_api_mirror,NIST ISODB,https://raw.githubusercontent.com/NIST-ISODB/isodb-library/master/Library/10.1016j.ijhydene.2015.06.109/10.1016j.ijhydene.2015.06.109.Isotherm1.json,Figure 2a,github_mirror_json,medium,NIST category=exp; articleSource=Figure 2a; digitizer=David A. Anderegg.
rec_db_nist_isodb_zr_fum_mof_393_k_h2_77_0_206704_155_172_cm3_stp_g_10_1016j_ijhydene_2015_06_109_isotherm1_428,NIST-MATDB-646305b7be8c332d8656167133c58d58,H2,77.0,K,0.206704,bar,155.172,cm3(STP)/g,10.1016j.ijhydene.2015.06.109.Isotherm1,10.1016/j.ijhydene.2015.06.109,2015.0,db_nist_isodb,github_api_mirror,NIST ISODB,https://raw.githubusercontent.com/NIST-ISODB/isodb-library/master/Library/10.1016j.ijhydene.2015.06.109/10.1016j.ijhydene.2015.06.109.Isotherm1.json,Figure 2a,github_mirror_json,medium,NIST category=exp; articleSource=Figure 2a; digitizer=David A. Anderegg.
rec_db_nist_isodb_zr_fum_mof_393_k_h2_77_0_27095_156_897_cm3_stp_g_10_1016j_ijhydene_2015_06_109_isotherm1_429,NIST-MATDB-646305b7be8c332d8656167133c58d58,H2,77.0,K,0.27095,bar,156.897,cm3(STP)/g,10.1016j.ijhydene.2015.06.109.Isotherm1,10.1016/j.ijhydene.2015.06.109,2015.0,db_nist_isodb,github_api_mirror,NIST ISODB,https://raw.githubusercontent.com/NIST-ISODB/isodb-library/master/Library/10.1016j.ijhydene.2015.06.109/10.1016j.ijhydene.2015.06.109.Isotherm1.json,Figure 2a,github_mirror_json,medium,NIST category=exp; articleSource=Figure 2a; digitizer=David A. Anderegg.
rec_db_nist_isodb_zr_fum_mof_393_k_h2_77_0_321229_158_621_cm3_stp_g_10_1016j_ijhydene_2015_06_109_isotherm1_430,NIST-MATDB-646305b7be8c332d8656167133c58d58,H2,77.0,K,0.321229,bar,158.621,cm3(STP)/g,10.1016j.ijhydene.2015.06.109.Isotherm1,10.1016/j.ijhydene.2015.06.109,2015.0,db_nist_isodb,github_api_mirror,NIST ISODB,https://raw.githubusercontent.com/NIST-ISODB/isodb-library/master/Library/10.1016j.ijhydene.2015.06.109/10.1016j.ijhydene.2015.06.109.Isotherm1.json,Figure 2a,github_mirror_json,medium,NIST category=exp; articleSource=Figure 2a; digitizer=David A. Anderegg.
rec_db_nist_isodb_zr_fum_mof_393_k_h2_77_0_374302_160_345_cm3_stp_g_10_1016j_ijhydene_2015_06_109_isotherm1_431,NIST-MATDB-646305b7be8c332d8656167133c58d58,H2,77.0,K,0.374302,bar,160.345,cm3(STP)/g,10.1016j.ijhydene.2015.06.109.Isotherm1,10.1016/j.ijhydene.2015.06.109,2015.0,db_nist_isodb,github_api_mirror,NIST ISODB,https://raw.githubusercontent.com/NIST-ISODB/isodb-library/master/Library/10.1016j.ijhydene.2015.06.109/10.1016j.ijhydene.2015.06.109.Isotherm1.json,Figure 2a,github_mirror_json,medium,NIST category=exp; articleSource=Figure 2a; digitizer=David A. Anderegg.
rec_db_nist_isodb_zr_fum_mof_393_k_h2_77_0_435754_163_793_cm3_stp_g_10_1016j_ijhydene_2015_06_109_isotherm1_432,NIST-MATDB-646305b7be8c332d8656167133c58d58,H2,77.0,K,0.435754,bar,163.793,cm3(STP)/g,10.1016j.ijhydene.2015.06.109.Isotherm1,10.1016/j.ijhydene.2015.06.109,2015.0,db_nist_isodb,github_api_mirror,NIST ISODB,https://raw.githubusercontent.com/NIST-ISODB/isodb-library/master/Library/10.1016j.ijhydene.2015.06.109/10.1016j.ijhydene.2015.06.109.Isotherm1.json,Figure 2a,github_mirror_json,medium,NIST category=exp; articleSource=Figure 2a; digitizer=David A. Anderegg.
rec_db_nist_isodb_zr_fum_mof_393_k_h2_77_0_494413_165_517_cm3_stp_g_10_1016j_ijhydene_2015_06_109_isotherm1_433,NIST-MATDB-646305b7be8c332d8656167133c58d58,H2,77.0,K,0.494413,bar,165.517,cm3(STP)/g,10.1016j.ijhydene.2015.06.109.Isotherm1,10.1016/j.ijhydene.2015.06.109,2015.0,db_nist_isodb,github_api_mirror,NIST ISODB,https://raw.githubusercontent.com/NIST-ISODB/isodb-library/master/Library/10.1016j.ijhydene.2015.06.109/10.1016j.ijhydene.2015.06.109.Isotherm1.json,Figure 2a,github_mirror_json,medium,NIST category=exp; articleSource=Figure 2a; digitizer=David A. Anderegg.
rec_db_nist_isodb_zr_fum_mof_393_k_h2_77_0_564246_167_241_cm3_stp_g_10_1016j_ijhydene_2015_06_109_isotherm1_434,NIST-MATDB-646305b7be8c332d8656167133c58d58,H2,77.0,K,0.564246,bar,167.241,cm3(STP)/g,10.1016j.ijhydene.2015.06.109.Isotherm1,10.1016/j.ijhydene.2015.06.109,2015.0,db_nist_isodb,github_api_mirror,NIST ISODB,https://raw.githubusercontent.com/NIST-ISODB/isodb-library/master/Library/10.1016j.ijhydene.2015.06.109/10.1016j.ijhydene.2015.06.109.Isotherm1.json,Figure 2a,github_mirror_json,medium,NIST category=exp; articleSource=Figure 2a; digitizer=David A. Anderegg.
rec_db_nist_isodb_zr_fum_mof_393_k_h2_77_0_622905_168_966_cm3_stp_g_10_1016j_ijhydene_2015_06_109_isotherm1_435,NIST-MATDB-646305b7be8c332d8656167133c58d58,H2,77.0,K,0.622905,bar,168.966,cm3(STP)/g,10.1016j.ijhydene.2015.06.109.Isotherm1,10.1016/j.ijhydene.2015.06.109,2015.0,db_nist_isodb,github_api_mirror,NIST ISODB,https://raw.githubusercontent.com/NIST-ISODB/isodb-library/master/Library/10.1016j.ijhydene.2015.06.109/10.1016j.ijhydene.2015.06.109.Isotherm1.json,Figure 2a,github_mirror_json,medium,NIST category=exp; articleSource=Figure 2a; digitizer=David A. Anderegg.
rec_db_nist_isodb_zr_fum_mof_393_k_h2_77_0_670391_170_69_cm3_stp_g_10_1016j_ijhydene_2015_06_109_isotherm1_436,NIST-MATDB-646305b7be8c332d8656167133c58d58,H2,77.0,K,0.670391,bar,170.69,cm3(STP)/g,10.1016j.ijhydene.2015.06.109.Isotherm1,10.1016/j.ijhydene.2015.06.109,2015.0,db_nist_isodb,github_api_mirror,NIST ISODB,https://raw.githubusercontent.com/NIST-ISODB/isodb-library/master/Library/10.1016j.ijhydene.2015.06.109/10.1016j.ijhydene.2015.06.109.Isotherm1.json,Figure 2a,github_mirror_json,medium,NIST category=exp; articleSource=Figure 2a; digitizer=David A. Anderegg.
rec_db_nist_isodb_zr_fum_mof_393_k_h2_77_0_740223_174_138_cm3_stp_g_10_1016j_ijhydene_2015_06_109_isotherm1_437,NIST-MATDB-646305b7be8c332d8656167133c58d58,H2,77.0,K,0.740223,bar,174.138,cm3(STP)/g,10.1016j.ijhydene.2015.06.109.Isotherm1,10.1016/j.ijhydene.2015.06.109,2015.0,db_nist_isodb,github_api_mirror,NIST ISODB,https://raw.githubusercontent.com/NIST-ISODB/isodb-library/master/Library/10.1016j.ijhydene.2015.06.109/10.1016j.ijhydene.2015.06.109.Isotherm1.json,Figure 2a,github_mirror_json,medium,NIST category=exp; articleSource=Figure 2a; digitizer=David A. Anderegg.
rec_db_nist_isodb_zr_fum_mof_393_k_h2_77_0_782123_177_586_cm3_stp_g_10_1016j_ijhydene_2015_06_109_isotherm1_438,NIST-MATDB-646305b7be8c332d8656167133c58d58,H2,77.0,K,0.782123,bar,177.586,cm3(STP)/g,10.1016j.ijhydene.2015.06.109.Isotherm1,10.1016/j.ijhydene.2015.06.109,2015.0,db_nist_isodb,github_api_mirror,NIST ISODB,https://raw.githubusercontent.com/NIST-ISODB/isodb-library/master/Library/10.1016j.ijhydene.2015.06.109/10.1016j.ijhydene.2015.06.109.Isotherm1.json,Figure 2a,github_mirror_json,medium,NIST category=exp; articleSource=Figure 2a; digitizer=David A. Anderegg.
rec_db_nist_isodb_zr_fum_mof_393_k_h2_77_0_807263_179_31_cm3_stp_g_10_1016j_ijhydene_2015_06_109_isotherm1_439,NIST-MATDB-646305b7be8c332d8656167133c58d58,H2,77.0,K,0.807263,bar,179.31,cm3(STP)/g,10.1016j.ijhydene.2015.06.109.Isotherm1,10.1016/j.ijhydene.2015.06.109,2015.0,db_nist_isodb,github_api_mirror,NIST ISODB,https://raw.githubusercontent.com/NIST-ISODB/isodb-library/master/Library/10.1016j.ijhydene.2015.06.109/10.1016j.ijhydene.2015.06.109.Isotherm1.json,Figure 2a,github_mirror_json,medium,NIST category=exp; articleSource=Figure 2a; digitizer=David A. Anderegg.
rec_db_nist_isodb_zr_fum_mof_393_k_h2_77_0_832402_182_759_cm3_stp_g_10_1016j_ijhydene_2015_06_109_isotherm1_440,NIST-MATDB-646305b7be8c332d8656167133c58d58,H2,77.0,K,0.832402,bar,182.759,cm3(STP)/g,10.1016j.ijhydene.2015.06.109.Isotherm1,10.1016/j.ijhydene.2015.06.109,2015.0,db_nist_isodb,github_api_mirror,NIST ISODB,https://raw.githubusercontent.com/NIST-ISODB/isodb-library/master/Library/10.1016j.ijhydene.2015.06.109/10.1016j.ijhydene.2015.06.109.Isotherm1.json,Figure 2a,github_mirror_json,medium,NIST category=exp; articleSource=Figure 2a; digitizer=David A. Anderegg.
rec_db_nist_isodb_zr_fum_mof_393_k_h2_77_0_865922_187_931_cm3_stp_g_10_1016j_ijhydene_2015_06_109_isotherm1_441,NIST-MATDB-646305b7be8c332d8656167133c58d58,H2,77.0,K,0.865922,bar,187.931,cm3(STP)/g,10.1016j.ijhydene.2015.06.109.Isotherm1,10.1016/j.ijhydene.2015.06.109,2015.0,db_nist_isodb,github_api_mirror,NIST ISODB,https://raw.githubusercontent.com/NIST-ISODB/isodb-library/master/Library/10.1016j.ijhydene.2015.06.109/10.1016j.ijhydene.2015.06.109.Isotherm1.json,Figure 2a,github_mirror_json,medium,NIST category=exp; articleSource=Figure 2a; digitizer=David A. Anderegg.
rec_db_nist_isodb_zr_fum_mof_393_k_h2_77_0_871508_189_655_cm3_stp_g_10_1016j_ijhydene_2015_06_109_isotherm1_442,NIST-MATDB-646305b7be8c332d8656167133c58d58,H2,77.0,K,0.871508,bar,189.655,cm3(STP)/g,10.1016j.ijhydene.2015.06.109.Isotherm1,10.1016/j.ijhydene.2015.06.109,2015.0,db_nist_isodb,github_api_mirror,NIST ISODB,https://raw.githubusercontent.com/NIST-ISODB/isodb-library/master/Library/10.1016j.ijhydene.2015.06.109/10.1016j.ijhydene.2015.06.109.Isotherm1.json,Figure 2a,github_mirror_json,medium,NIST category=exp; articleSource=Figure 2a; digitizer=David A. Anderegg.
rec_db_nist_isodb_zr_fum_mof_393_k_h2_77_0_899441_194_828_cm3_stp_g_10_1016j_ijhydene_2015_06_109_isotherm1_443,NIST-MATDB-646305b7be8c332d8656167133c58d58,H2,77.0,K,0.899441,bar,194.828,cm3(STP)/g,10.1016j.ijhydene.2015.06.109.Isotherm1,10.1016/j.ijhydene.2015.06.109,2015.0,db_nist_isodb,github_api_mirror,NIST ISODB,https://raw.githubusercontent.com/NIST-ISODB/isodb-library/master/Library/10.1016j.ijhydene.2015.06.109/10.1016j.ijhydene.2015.06.109.Isotherm1.json,Figure 2a,github_mirror_json,medium,NIST category=exp; articleSource=Figure 2a; digitizer=David A. Anderegg.
rec_db_nist_isodb_zr_fum_mof_393_k_h2_77_0_918994_205_172_cm3_stp_g_10_1016j_ijhydene_2015_06_109_isotherm1_444,NIST-MATDB-646305b7be8c332d8656167133c58d58,H2,77.0,K,0.918994,bar,205.172,cm3(STP)/g,10.1016j.ijhydene.2015.06.109.Isotherm1,10.1016/j.ijhydene.2015.06.109,2015.0,db_nist_isodb,github_api_mirror,NIST ISODB,https://raw.githubusercontent.com/NIST-ISODB/isodb-library/master/Library/10.1016j.ijhydene.2015.06.109/10.1016j.ijhydene.2015.06.109.Isotherm1.json,Figure 2a,github_mirror_json,medium,NIST category=exp; articleSource=Figure 2a; digitizer=David A. Anderegg.
rec_db_nist_isodb_zr_fum_mof_393_k_h2_77_0_930168_206_897_cm3_stp_g_10_1016j_ijhydene_2015_06_109_isotherm1_445,NIST-MATDB-646305b7be8c332d8656167133c58d58,H2,77.0,K,0.930168,bar,206.897,cm3(STP)/g,10.1016j.ijhydene.2015.06.109.Isotherm1,10.1016/j.ijhydene.2015.06.109,2015.0,db_nist_isodb,github_api_mirror,NIST ISODB,https://raw.githubusercontent.com/NIST-ISODB/isodb-library/master/Library/10.1016j.ijhydene.2015.06.109/10.1016j.ijhydene.2015.06.109.Isotherm1.json,Figure 2a,github_mirror_json,medium,NIST category=exp; articleSource=Figure 2a; digitizer=David A. Anderegg.
rec_db_nist_isodb_zr_fum_mof_393_k_h2_77_0_946927_218_966_cm3_stp_g_10_1016j_ijhydene_2015_06_109_isotherm1_446,NIST-MATDB-646305b7be8c332d8656167133c58d58,H2,77.0,K,0.946927,bar,218.966,cm3(STP)/g,10.1016j.ijhydene.2015.06.109.Isotherm1,10.1016/j.ijhydene.2015.06.109,2015.0,db_nist_isodb,github_api_mirror,NIST ISODB,https://raw.githubusercontent.com/NIST-ISODB/isodb-library/master/Library/10.1016j.ijhydene.2015.06.109/10.1016j.ijhydene.2015.06.109.Isotherm1.json,Figure 2a,github_mirror_json,medium,NIST category=exp; articleSource=Figure 2a; digitizer=David A. Anderegg.
rec_db_nist_isodb_zr_fum_mof_393_k_h2_77_0_958101_232_759_cm3_stp_g_10_1016j_ijhydene_2015_06_109_isotherm1_447,NIST-MATDB-646305b7be8c332d8656167133c58d58,H2,77.0,K,0.958101,bar,232.759,cm3(STP)/g,10.1016j.ijhydene.2015.06.109.Isotherm1,10.1016/j.ijhydene.2015.06.109,2015.0,db_nist_isodb,github_api_mirror,NIST ISODB,https://raw.githubusercontent.com/NIST-ISODB/isodb-library/master/Library/10.1016j.ijhydene.2015.06.109/10.1016j.ijhydene.2015.06.109.Isotherm1.json,Figure 2a,github_mirror_json,medium,NIST category=exp; articleSource=Figure 2a; digitizer=David A. Anderegg.
rec_db_nist_isodb_zr_fum_mof_393_k_h2_77_0_960894_275_862_cm3_stp_g_10_1016j_ijhydene_2015_06_109_isotherm1_448,NIST-MATDB-646305b7be8c332d8656167133c58d58,H2,77.0,K,0.960894,bar,275.862,cm3(STP)/g,10.1016j.ijhydene.2015.06.109.Isotherm1,10.1016/j.ijhydene.2015.06.109,2015.0,db_nist_isodb,github_api_mirror,NIST ISODB,https://raw.githubusercontent.com/NIST-ISODB/isodb-library/master/Library/10.1016j.ijhydene.2015.06.109/10.1016j.ijhydene.2015.06.109.Isotherm1.json,Figure 2a,github_mirror_json,medium,NIST category=exp; articleSource=Figure 2a; digitizer=David A. Anderegg.
rec_db_nist_isodb_zr_fum_mof_393_k_h2_77_0_97486_275_862_cm3_stp_g_10_1016j_ijhydene_2015_06_109_isotherm1_449,NIST-MATDB-646305b7be8c332d8656167133c58d58,H2,77.0,K,0.97486,bar,275.862,cm3(STP)/g,10.1016j.ijhydene.2015.06.109.Isotherm1,10.1016/j.ijhydene.2015.06.109,2015.0,db_nist_isodb,github_api_mirror,NIST ISODB,https://raw.githubusercontent.com/NIST-ISODB/isodb-library/master/Library/10.1016j.ijhydene.2015.06.109/10.1016j.ijhydene.2015.06.109.Isotherm1.json,Figure 2a,github_mirror_json,medium,NIST category=exp; articleSource=Figure 2a; digitizer=David A. Anderegg.
rec_db_nist_isodb_zr_fum_mof_393_k_h2_77_0_980447_343_103_cm3_stp_g_10_1016j_ijhydene_2015_06_109_isotherm1_450,NIST-MATDB-646305b7be8c332d8656167133c58d58,H2,77.0,K,0.980447,bar,343.103,cm3(STP)/g,10.1016j.ijhydene.2015.06.109.Isotherm1,10.1016/j.ijhydene.2015.06.109,2015.0,db_nist_isodb,github_api_mirror,NIST ISODB,https://raw.githubusercontent.com/NIST-ISODB/isodb-library/master/Library/10.1016j.ijhydene.2015.06.109/10.1016j.ijhydene.2015.06.109.Isotherm1.json,Figure 2a,github_mirror_json,medium,NIST category=exp; articleSource=Figure 2a; digitizer=David A. Anderegg.
rec_db_nist_isodb_zr_fum_mof_393_k_h2_77_0_99162_479_31_cm3_stp_g_10_1016j_ijhydene_2015_06_109_isotherm1_451,NIST-MATDB-646305b7be8c332d8656167133c58d58,H2,77.0,K,0.99162,bar,479.31,cm3(STP)/g,10.1016j.ijhydene.2015.06.109.Isotherm1,10.1016/j.ijhydene.2015.06.109,2015.0,db_nist_isodb,github_api_mirror,NIST ISODB,https://raw.githubusercontent.com/NIST-ISODB/isodb-library/master/Library/10.1016j.ijhydene.2015.06.109/10.1016j.ijhydene.2015.06.109.Isotherm1.json,Figure 2a,github_mirror_json,medium,NIST category=exp; articleSource=Figure 2a; digitizer=David A. Anderegg.
rec_db_nist_isodb_zr_fum_mof_433_k_h2_77_0_0_cm3_stp_g_10_1016j_ijhydene_2015_06_109_isotherm2_452,NIST-MATDB-98b8f2dce025c0b86016f14587338c73,H2,77.0,K,0.0,bar,0.0,cm3(STP)/g,10.1016j.ijhydene.2015.06.109.Isotherm2,10.1016/j.ijhydene.2015.06.109,2015.0,db_nist_isodb,github_api_mirror,NIST ISODB,https://raw.githubusercontent.com/NIST-ISODB/isodb-library/master/Library/10.1016j.ijhydene.2015.06.109/10.1016j.ijhydene.2015.06.109.Isotherm2.json,Figure 2a,github_mirror_json,medium,NIST category=exp; articleSource=Figure 2a; digitizer=David A. Anderegg.
rec_db_nist_isodb_zr_fum_mof_433_k_h2_77_0_002793_17_2414_cm3_stp_g_10_1016j_ijhydene_2015_06_109_isotherm2_453,NIST-MATDB-98b8f2dce025c0b86016f14587338c73,H2,77.0,K,0.002793,bar,17.2414,cm3(STP)/g,10.1016j.ijhydene.2015.06.109.Isotherm2,10.1016/j.ijhydene.2015.06.109,2015.0,db_nist_isodb,github_api_mirror,NIST ISODB,https://raw.githubusercontent.com/NIST-ISODB/isodb-library/master/Library/10.1016j.ijhydene.2015.06.109/10.1016j.ijhydene.2015.06.109.Isotherm2.json,Figure 2a,github_mirror_json,medium,NIST category=exp; articleSource=Figure 2a; digitizer=David A. Anderegg.
rec_db_nist_isodb_zr_fum_mof_433_k_h2_77_0_00838_163_793_cm3_stp_g_10_1016j_ijhydene_2015_06_109_isotherm2_454,NIST-MATDB-98b8f2dce025c0b86016f14587338c73,H2,77.0,K,0.00838,bar,163.793,cm3(STP)/g,10.1016j.ijhydene.2015.06.109.Isotherm2,10.1016/j.ijhydene.2015.06.109,2015.0,db_nist_isodb,github_api_mirror,NIST ISODB,https://raw.githubusercontent.com/NIST-ISODB/isodb-library/master/Library/10.1016j.ijhydene.2015.06.109/10.1016j.ijhydene.2015.06.109.Isotherm2.json,Figure 2a,github_mirror_json,medium,NIST category=exp; articleSource=Figure 2a; digitizer=David A. Anderegg.
rec_db_nist_isodb_zr_fum_mof_433_k_h2_77_0_013966_167_241_cm3_stp_g_10_1016j_ijhydene_2015_06_109_isotherm2_455,NIST-MATDB-98b8f2dce025c0b86016f14587338c73,H2,77.0,K,0.013966,bar,167.241,cm3(STP)/g,10.1016j.ijhydene.2015.06.109.Isotherm2,10.1016/j.ijhydene.2015.06.109,2015.0,db_nist_isodb,github_api_mirror,NIST ISODB,https://raw.githubusercontent.com/NIST-ISODB/isodb-library/master/Library/10.1016j.ijhydene.2015.06.109/10.1016j.ijhydene.2015.06.109.Isotherm2.json,Figure 2a,github_mirror_json,medium,NIST category=exp; articleSource=Figure 2a; digitizer=David A. Anderegg.
rec_db_nist_isodb_zr_fum_mof_433_k_h2_77_0_022346_172_414_cm3_stp_g_10_1016j_ijhydene_2015_06_109_isotherm2_456,NIST-MATDB-98b8f2dce025c0b86016f14587338c73,H2,77.0,K,0.022346,bar,172.414,cm3(STP)/g,10.1016j.ijhydene.2015.06.109.Isotherm2,10.1016/j.ijhydene.2015.06.109,2015.0,db_nist_isodb,github_api_mirror,NIST ISODB,https://raw.githubusercontent.com/NIST-ISODB/isodb-library/master/Library/10.1016j.ijhydene.2015.06.109/10.1016j.ijhydene.2015.06.109.Isotherm2.json,Figure 2a,github_mirror_json,medium,NIST category=exp; articleSource=Figure 2a; digitizer=David A. Anderegg.
rec_db_nist_isodb_zr_fum_mof_433_k_h2_77_0_03352_177_586_cm3_stp_g_10_1016j_ijhydene_2015_06_109_isotherm2_457,NIST-MATDB-98b8f2dce025c0b86016f14587338c73,H2,77.0,K,0.03352,bar,177.586,cm3(STP)/g,10.1016j.ijhydene.2015.06.109.Isotherm2,10.1016/j.ijhydene.2015.06.109,2015.0,db_nist_isodb,github_api_mirror,NIST ISODB,https://raw.githubusercontent.com/NIST-ISODB/isodb-library/master/Library/10.1016j.ijhydene.2015.06.109/10.1016j.ijhydene.2015.06.109.Isotherm2.json,Figure 2a,github_mirror_json,medium,NIST category=exp; articleSource=Figure 2a; digitizer=David A. Anderegg.
rec_db_nist_isodb_zr_fum_mof_433_k_h2_77_0_067039_182_759_cm3_stp_g_10_1016j_ijhydene_2015_06_109_isotherm2_458,NIST-MATDB-98b8f2dce025c0b86016f14587338c73,H2,77.0,K,0.067039,bar,182.759,cm3(STP)/g,10.1016j.ijhydene.2015.06.109.Isotherm2,10.1016/j.ijhydene.2015.06.109,2015.0,db_nist_isodb,github_api_mirror,NIST ISODB,https://raw.githubusercontent.com/NIST-ISODB/isodb-library/master/Library/10.1016j.ijhydene.2015.06.109/10.1016j.ijhydene.2015.06.109.Isotherm2.json,Figure 2a,github_mirror_json,medium,NIST category=exp; articleSource=Figure 2a; digitizer=David A. Anderegg.
rec_db_nist_isodb_zr_fum_mof_433_k_h2_77_0_139665_189_655_cm3_stp_g_10_1016j_ijhydene_2015_06_109_isotherm2_459,NIST-MATDB-98b8f2dce025c0b86016f14587338c73,H2,77.0,K,0.139665,bar,189.655,cm3(STP)/g,10.1016j.ijhydene.2015.06.109.Isotherm2,10.1016/j.ijhydene.2015.06.109,2015.0,db_nist_isodb,github_api_mirror,NIST ISODB,https://raw.githubusercontent.com/NIST-ISODB/isodb-library/master/Library/10.1016j.ijhydene.2015.06.109/10.1016j.ijhydene.2015.06.109.Isotherm2.json,Figure 2a,github_mirror_json,medium,NIST category=exp; articleSource=Figure 2a; digitizer=David A. Anderegg.
rec_db_nist_isodb_zr_fum_mof_433_k_h2_77_0_206704_191_379_cm3_stp_g_10_1016j_ijhydene_2015_06_109_isotherm2_460,NIST-MATDB-98b8f2dce025c0b86016f14587338c73,H2,77.0,K,0.206704,bar,191.379,cm3(STP)/g,10.1016j.ijhydene.2015.06.109.Isotherm2,10.1016/j.ijhydene.2015.06.109,2015.0,db_nist_isodb,github_api_mirror,NIST ISODB,https://raw.githubusercontent.com/NIST-ISODB/isodb-library/master/Library/10.1016j.ijhydene.2015.06.109/10.1016j.ijhydene.2015.06.109.Isotherm2.json,Figure 2a,github_mirror_json,medium,NIST category=exp; articleSource=Figure 2a; digitizer=David A. Anderegg.
rec_db_nist_isodb_zr_fum_mof_433_k_h2_77_0_276536_193_103_cm3_stp_g_10_1016j_ijhydene_2015_06_109_isotherm2_461,NIST-MATDB-98b8f2dce025c0b86016f14587338c73,H2,77.0,K,0.276536,bar,193.103,cm3(STP)/g,10.1016j.ijhydene.2015.06.109.Isotherm2,10.1016/j.ijhydene.2015.06.109,2015.0,db_nist_isodb,github_api_mirror,NIST ISODB,https://raw.githubusercontent.com/NIST-ISODB/isodb-library/master/Library/10.1016j.ijhydene.2015.06.109/10.1016j.ijhydene.2015.06.109.Isotherm2.json,Figure 2a,github_mirror_json,medium,NIST category=exp; articleSource=Figure 2a; digitizer=David A. Anderegg.
rec_db_nist_isodb_zr_fum_mof_433_k_h2_77_0_321229_196_552_cm3_stp_g_10_1016j_ijhydene_2015_06_109_isotherm2_462,NIST-MATDB-98b8f2dce025c0b86016f14587338c73,H2,77.0,K,0.321229,bar,196.552,cm3(STP)/g,10.1016j.ijhydene.2015.06.109.Isotherm2,10.1016/j.ijhydene.2015.06.109,2015.0,db_nist_isodb,github_api_mirror,NIST ISODB,https://raw.githubusercontent.com/NIST-ISODB/isodb-library/master/Library/10.1016j.ijhydene.2015.06.109/10.1016j.ijhydene.2015.06.109.Isotherm2.json,Figure 2a,github_mirror_json,medium,NIST category=exp; articleSource=Figure 2a; digitizer=David A. Anderegg.
rec_db_nist_isodb_zr_fum_mof_433_k_h2_77_0_374302_198_276_cm3_stp_g_10_1016j_ijhydene_2015_06_109_isotherm2_463,NIST-MATDB-98b8f2dce025c0b86016f14587338c73,H2,77.0,K,0.374302,bar,198.276,cm3(STP)/g,10.1016j.ijhydene.2015.06.109.Isotherm2,10.1016/j.ijhydene.2015.06.109,2015.0,db_nist_isodb,github_api_mirror,NIST ISODB,https://raw.githubusercontent.com/NIST-ISODB/isodb-library/master/Library/10.1016j.ijhydene.2015.06.109/10.1016j.ijhydene.2015.06.109.Isotherm2.json,Figure 2a,github_mirror_json,medium,NIST category=exp; articleSource=Figure 2a; digitizer=David A. Anderegg.
rec_db_nist_isodb_zr_fum_mof_433_k_h2_77_0_438547_201_724_cm3_stp_g_10_1016j_ijhydene_2015_06_109_isotherm2_464,NIST-MATDB-98b8f2dce025c0b86016f14587338c73,H2,77.0,K,0.438547,bar,201.724,cm3(STP)/g,10.1016j.ijhydene.2015.06.109.Isotherm2,10.1016/j.ijhydene.2015.06.109,2015.0,db_nist_isodb,github_api_mirror,NIST ISODB,https://raw.githubusercontent.com/NIST-ISODB/isodb-library/master/Library/10.1016j.ijhydene.2015.06.109/10.1016j.ijhydene.2015.06.109.Isotherm2.json,Figure 2a,github_mirror_json,medium,NIST category=exp; articleSource=Figure 2a; digitizer=David A. Anderegg.
rec_db_nist_isodb_zr_fum_mof_433_k_h2_77_0_494413_201_724_cm3_stp_g_10_1016j_ijhydene_2015_06_109_isotherm2_465,NIST-MATDB-98b8f2dce025c0b86016f14587338c73,H2,77.0,K,0.494413,bar,201.724,cm3(STP)/g,10.1016j.ijhydene.2015.06.109.Isotherm2,10.1016/j.ijhydene.2015.06.109,2015.0,db_nist_isodb,github_api_mirror,NIST ISODB,https://raw.githubusercontent.com/NIST-ISODB/isodb-library/master/Library/10.1016j.ijhydene.2015.06.109/10.1016j.ijhydene.2015.06.109.Isotherm2.json,Figure 2a,github_mirror_json,medium,NIST category=exp; articleSource=Figure 2a; digitizer=David A. Anderegg.
rec_db_nist_isodb_zr_fum_mof_433_k_h2_77_0_564246_203_448_cm3_stp_g_10_1016j_ijhydene_2015_06_109_isotherm2_466,NIST-MATDB-98b8f2dce025c0b86016f14587338c73,H2,77.0,K,0.564246,bar,203.448,cm3(STP)/g,10.1016j.ijhydene.2015.06.109.Isotherm2,10.1016/j.ijhydene.2015.06.109,2015.0,db_nist_isodb,github_api_mirror,NIST ISODB,https://raw.githubusercontent.com/NIST-ISODB/isodb-library/master/Library/10.1016j.ijhydene.2015.06.109/10.1016j.ijhydene.2015.06.109.Isotherm2.json,Figure 2a,github_mirror_json,medium,NIST category=exp; articleSource=Figure 2a; digitizer=David A. Anderegg.
rec_db_nist_isodb_zr_fum_mof_433_k_h2_77_0_622905_205_172_cm3_stp_g_10_1016j_ijhydene_2015_06_109_isotherm2_467,NIST-MATDB-98b8f2dce025c0b86016f14587338c73,H2,77.0,K,0.622905,bar,205.172,cm3(STP)/g,10.1016j.ijhydene.2015.06.109.Isotherm2,10.1016/j.ijhydene.2015.06.109,2015.0,db_nist_isodb,github_api_mirror,NIST ISODB,https://raw.githubusercontent.com/NIST-ISODB/isodb-library/master/Library/10.1016j.ijhydene.2015.06.109/10.1016j.ijhydene.2015.06.109.Isotherm2.json,Figure 2a,github_mirror_json,medium,NIST category=exp; articleSource=Figure 2a; digitizer=David A. Anderegg.
rec_db_nist_isodb_zr_fum_mof_433_k_h2_77_0_667598_206_897_cm3_stp_g_10_1016j_ijhydene_2015_06_109_isotherm2_468,NIST-MATDB-98b8f2dce025c0b86016f14587338c73,H2,77.0,K,0.667598,bar,206.897,cm3(STP)/g,10.1016j.ijhydene.2015.06.109.Isotherm2,10.1016/j.ijhydene.2015.06.109,2015.0,db_nist_isodb,github_api_mirror,NIST ISODB,https://raw.githubusercontent.com/NIST-ISODB/isodb-library/master/Library/10.1016j.ijhydene.2015.06.109/10.1016j.ijhydene.2015.06.109.Isotherm2.json,Figure 2a,github_mirror_json,medium,NIST category=exp; articleSource=Figure 2a; digitizer=David A. Anderegg.
rec_db_nist_isodb_zr_fum_mof_433_k_h2_77_0_743017_210_345_cm3_stp_g_10_1016j_ijhydene_2015_06_109_isotherm2_469,NIST-MATDB-98b8f2dce025c0b86016f14587338c73,H2,77.0,K,0.743017,bar,210.345,cm3(STP)/g,10.1016j.ijhydene.2015.06.109.Isotherm2,10.1016/j.ijhydene.2015.06.109,2015.0,db_nist_isodb,github_api_mirror,NIST ISODB,https://raw.githubusercontent.com/NIST-ISODB/isodb-library/master/Library/10.1016j.ijhydene.2015.06.109/10.1016j.ijhydene.2015.06.109.Isotherm2.json,Figure 2a,github_mirror_json,medium,NIST category=exp; articleSource=Figure 2a; digitizer=David A. Anderegg.
rec_db_nist_isodb_zr_fum_mof_433_k_h2_77_0_75419_212_069_cm3_stp_g_10_1016j_ijhydene_2015_06_109_isotherm2_470,NIST-MATDB-98b8f2dce025c0b86016f14587338c73,H2,77.0,K,0.75419,bar,212.069,cm3(STP)/g,10.1016j.ijhydene.2015.06.109.Isotherm2,10.1016/j.ijhydene.2015.06.109,2015.0,db_nist_isodb,github_api_mirror,NIST ISODB,https://raw.githubusercontent.com/NIST-ISODB/isodb-library/master/Library/10.1016j.ijhydene.2015.06.109/10.1016j.ijhydene.2015.06.109.Isotherm2.json,Figure 2a,github_mirror_json,medium,NIST category=exp; articleSource=Figure 2a; digitizer=David A. Anderegg.
rec_db_nist_isodb_zr_fum_mof_433_k_h2_77_0_790503_215_517_cm3_stp_g_10_1016j_ijhydene_2015_06_109_isotherm2_471,NIST-MATDB-98b8f2dce025c0b86016f14587338c73,H2,77.0,K,0.790503,bar,215.517,cm3(STP)/g,10.1016j.ijhydene.2015.06.109.Isotherm2,10.1016/j.ijhydene.2015.06.109,2015.0,db_nist_isodb,github_api_mirror,NIST ISODB,https://raw.githubusercontent.com/NIST-ISODB/isodb-library/master/Library/10.1016j.ijhydene.2015.06.109/10.1016j.ijhydene.2015.06.109.Isotherm2.json,Figure 2a,github_mirror_json,medium,NIST category=exp; articleSource=Figure 2a; digitizer=David A. Anderegg.
rec_db_nist_isodb_zr_fum_mof_433_k_h2_77_0_807263_215_517_cm3_stp_g_10_1016j_ijhydene_2015_06_109_isotherm2_472,NIST-MATDB-98b8f2dce025c0b86016f14587338c73,H2,77.0,K,0.807263,bar,215.517,cm3(STP)/g,10.1016j.ijhydene.2015.06.109.Isotherm2,10.1016/j.ijhydene.2015.06.109,2015.0,db_nist_isodb,github_api_mirror,NIST ISODB,https://raw.githubusercontent.com/NIST-ISODB/isodb-library/master/Library/10.1016j.ijhydene.2015.06.109/10.1016j.ijhydene.2015.06.109.Isotherm2.json,Figure 2a,github_mirror_json,medium,NIST category=exp; articleSource=Figure 2a; digitizer=David A. Anderegg.
rec_db_nist_isodb_zr_fum_mof_433_k_h2_77_0_826816_217_241_cm3_stp_g_10_1016j_ijhydene_2015_06_109_isotherm2_473,NIST-MATDB-98b8f2dce025c0b86016f14587338c73,H2,77.0,K,0.826816,bar,217.241,cm3(STP)/g,10.1016j.ijhydene.2015.06.109.Isotherm2,10.1016/j.ijhydene.2015.06.109,2015.0,db_nist_isodb,github_api_mirror,NIST ISODB,https://raw.githubusercontent.com/NIST-ISODB/isodb-library/master/Library/10.1016j.ijhydene.2015.06.109/10.1016j.ijhydene.2015.06.109.Isotherm2.json,Figure 2a,github_mirror_json,medium,NIST category=exp; articleSource=Figure 2a; digitizer=David A. Anderegg.
rec_db_nist_isodb_zr_fum_mof_433_k_h2_77_0_871508_224_138_cm3_stp_g_10_1016j_ijhydene_2015_06_109_isotherm2_474,NIST-MATDB-98b8f2dce025c0b86016f14587338c73,H2,77.0,K,0.871508,bar,224.138,cm3(STP)/g,10.1016j.ijhydene.2015.06.109.Isotherm2,10.1016/j.ijhydene.2015.06.109,2015.0,db_nist_isodb,github_api_mirror,NIST ISODB,https://raw.githubusercontent.com/NIST-ISODB/isodb-library/master/Library/10.1016j.ijhydene.2015.06.109/10.1016j.ijhydene.2015.06.109.Isotherm2.json,Figure 2a,github_mirror_json,medium,NIST category=exp; articleSource=Figure 2a; digitizer=David A. Anderegg.
rec_db_nist_isodb_zr_fum_mof_433_k_h2_77_0_902235_229_31_cm3_stp_g_10_1016j_ijhydene_2015_06_109_isotherm2_475,NIST-MATDB-98b8f2dce025c0b86016f14587338c73,H2,77.0,K,0.902235,bar,229.31,cm3(STP)/g,10.1016j.ijhydene.2015.06.109.Isotherm2,10.1016/j.ijhydene.2015.06.109,2015.0,db_nist_isodb,github_api_mirror,NIST ISODB,https://raw.githubusercontent.com/NIST-ISODB/isodb-library/master/Library/10.1016j.ijhydene.2015.06.109/10.1016j.ijhydene.2015.06.109.Isotherm2.json,Figure 2a,github_mirror_json,medium,NIST category=exp; articleSource=Figure 2a; digitizer=David A. Anderegg.
rec_db_nist_isodb_zr_fum_mof_433_k_h2_77_0_918994_237_931_cm3_stp_g_10_1016j_ijhydene_2015_06_109_isotherm2_476,NIST-MATDB-98b8f2dce025c0b86016f14587338c73,H2,77.0,K,0.918994,bar,237.931,cm3(STP)/g,10.1016j.ijhydene.2015.06.109.Isotherm2,10.1016/j.ijhydene.2015.06.109,2015.0,db_nist_isodb,github_api_mirror,NIST ISODB,https://raw.githubusercontent.com/NIST-ISODB/isodb-library/master/Library/10.1016j.ijhydene.2015.06.109/10.1016j.ijhydene.2015.06.109.Isotherm2.json,Figure 2a,github_mirror_json,medium,NIST category=exp; articleSource=Figure 2a; digitizer=David A. Anderegg.
rec_db_nist_isodb_zr_fum_mof_433_k_h2_77_0_935754_241_379_cm3_stp_g_10_1016j_ijhydene_2015_06_109_isotherm2_477,NIST-MATDB-98b8f2dce025c0b86016f14587338c73,H2,77.0,K,0.935754,bar,241.379,cm3(STP)/g,10.1016j.ijhydene.2015.06.109.Isotherm2,10.1016/j.ijhydene.2015.06.109,2015.0,db_nist_isodb,github_api_mirror,NIST ISODB,https://raw.githubusercontent.com/NIST-ISODB/isodb-library/master/Library/10.1016j.ijhydene.2015.06.109/10.1016j.ijhydene.2015.06.109.Isotherm2.json,Figure 2a,github_mirror_json,medium,NIST category=exp; articleSource=Figure 2a; digitizer=David A. Anderegg.
rec_db_nist_isodb_zr_fum_mof_433_k_h2_77_0_946927_248_276_cm3_stp_g_10_1016j_ijhydene_2015_06_109_isotherm2_478,NIST-MATDB-98b8f2dce025c0b86016f14587338c73,H2,77.0,K,0.946927,bar,248.276,cm3(STP)/g,10.1016j.ijhydene.2015.06.109.Isotherm2,10.1016/j.ijhydene.2015.06.109,2015.0,db_nist_isodb,github_api_mirror,NIST ISODB,https://raw.githubusercontent.com/NIST-ISODB/isodb-library/master/Library/10.1016j.ijhydene.2015.06.109/10.1016j.ijhydene.2015.06.109.Isotherm2.json,Figure 2a,github_mirror_json,medium,NIST category=exp; articleSource=Figure 2a; digitizer=David A. Anderegg.
rec_db_nist_isodb_zr_fum_mof_433_k_h2_77_0_963687_282_759_cm3_stp_g_10_1016j_ijhydene_2015_06_109_isotherm2_479,NIST-MATDB-98b8f2dce025c0b86016f14587338c73,H2,77.0,K,0.963687,bar,282.759,cm3(STP)/g,10.1016j.ijhydene.2015.06.109.Isotherm2,10.1016/j.ijhydene.2015.06.109,2015.0,db_nist_isodb,github_api_mirror,NIST ISODB,https://raw.githubusercontent.com/NIST-ISODB/isodb-library/master/Library/10.1016j.ijhydene.2015.06.109/10.1016j.ijhydene.2015.06.109.Isotherm2.json,Figure 2a,github_mirror_json,medium,NIST category=exp; articleSource=Figure 2a; digitizer=David A. Anderegg.
rec_db_nist_isodb_zr_fum_mof_433_k_h2_77_0_977654_294_828_cm3_stp_g_10_1016j_ijhydene_2015_06_109_isotherm2_480,NIST-MATDB-98b8f2dce025c0b86016f14587338c73,H2,77.0,K,0.977654,bar,294.828,cm3(STP)/g,10.1016j.ijhydene.2015.06.109.Isotherm2,10.1016/j.ijhydene.2015.06.109,2015.0,db_nist_isodb,github_api_mirror,NIST ISODB,https://raw.githubusercontent.com/NIST-ISODB/isodb-library/master/Library/10.1016j.ijhydene.2015.06.109/10.1016j.ijhydene.2015.06.109.Isotherm2.json,Figure 2a,github_mirror_json,medium,NIST category=exp; articleSource=Figure 2a; digitizer=David A. Anderegg.
